Repository: leylacheung/HGT-MI

# Modeling Multi-Level Donor-Acceptor Interactions for Device-Level Efficiency Prediction in Organic Solar Cells
  <em>Figure 1. Illustration of the working  mechanism of organic solar cells, showing charge separation and energy level alignment between donor and  acceptor.</em>

## Motivation
The organic solar cell is considered one of the most promising solar technologies, as it can produce low-cost solar panels through roll-to-roll printing similar to the production of newspapers. However, the development of OSCs has been hindered by labor-intensive and time-consuming processes involved in material synthesis and device optimization, significantly limiting the rapid identification and screening of novel materials. To accelerate the development of the technology, it is crucial to develop reliable computational models capable of predicting material or device properties of OSCs. Existing computational approaches often neglect critical donor-acceptor interactions that determine the performance of OSC devices. To address this gap, we propose a Hierarchical Graph Transformer with Multi-level Interactions (HGT-MI) model explicitly designed to capture donor-acceptor intermolecular interactions using hierarchical, multi-scale representations. Comprehensive evaluations demonstrate significantly enhanced prediction performance over existing models, showcasing its strength in representing complex molecular structures and interactions. Our model substantially reduces reliance on trial-and-error experiments and greatly accelerates the development of high-performance OSC materials. More importantly, the versatility and generalizability of our framework make it broadly applicable to other emerging material systems, including perovskite solar cells, light-emitting diodes, and battery technologies.

## Overall Framework
  <em>Figure 2. HGT-MI overview. (a) Multi-level Embedding Extraction. (b) Multi-level Interaction Modeling. (c) Prediction module.</em>

### 📊 Dataset Briefs

- **DA_Pair 51K**  
  ~51000 virtual donor-acceptor pairs from Lopez *et al.*; donor fixed to PCDTBT, acceptors generated by combinatorial assembly of 107 fragments. HOMO/LUMO/band gap via DFT and PCE estimated by a modified Scharber model; pairs with negative or extremely low PCE were removed.

- **DA_Pair 1.2K**  
  1200 literature-reported donor–acceptor pairs with *experimental* PCE. After de-duplication and outlier filtering, it serves as a realistic benchmark for modelling intermolecular interactions in OSC devices.

### Main results

#### Clone the repository
https://github.com/leylacheung/HGT-MI.git

#### Create conda environment
conda env create -f requirements.txt

### Running Pipeline
The overall workflow of HGT-MI consists of three stages: data preprocessing, data loading, and model training.

#### Step 1: Data preprocessing

In the first stage, the raw molecular data are processed to construct motif-level graphs. This step includes SMILES parsing, BRICS-based motif decomposition, atom-to-motif mapping, and motif graph construction.

```bash
jupyter notebook motif_graph.ipynb
```
After preprocessing, the generated motif graphs will be saved for subsequent training and evaluation.

#### Step 2: Data loading

In the second stage, the processed atom-level and motif-level graphs are loaded and organized into donor-acceptor pair samples. The dataloader prepares the data for model input and splits the dataset into training, validation, and test sets.

```bash
python dataloader.py
```

#### Step 3: Model training

After data preparation, model parameters can be configured and the training process can be launched.
```bash
python train.py --config configs/default.yaml
```
Users can modify the configuration file to adjust hyperparameters such as the hidden dimension, number of layers, batch size, and learning rate, or to select different datasets.

### 🎯 Demo (Coming Soon)

We will provide a simple demo to illustrate the full pipeline, including:

- Input: donor and acceptor SMILES  
- Output: predicted PCE  
- Visualization of multi-level interactions  

Stay tuned!

File: Data/CEPDB/raw/NFAs_1.2K.csv (part 1 of 12)
acceptor,n_smiles,donor,p_smiles,pce
T2EH,O=C(C1=CC(F)=C(C=C1C/2=C(C#N)\C#N)F)C2=C/C3=C(C4=CC(CC(CC)CCCC)=CS4)C(SC(C5=C6C7=C(C8=C(N7CC(CC)CCCC)C9=C(C(C%10=CC(CC(CCCC)CC)=CS%10)=C(S9)/C=C%11C(C%12=CC(F)=C(C=C%12C\%11=C(C#N)\C#N)F)=O)S8)C%13=NSN=C5%13)=C%14N6CC(CC)CCCC)=C%14S3,PTQ10,CC(C1=NC(OCC(CCCCCC)CCCCCCCC)=CN=C1C(C2=CC=C(C)S2)=C3F)=C3F,18.55
BTP-H2,O=C(C1=CC=CC(Br)=C1C/2=C(C#N)\C#N)C2=C/C(SC3=C4SC(C5=C6C7=C(C8=C(N7CC(CC)CCCC)C9=C(C(CC(CCCCCC)CCCC)=C(S9)/C=C%10C(C%11=CC=CC(Br)=C%11C\%10=C(C#N)\C#N)=O)S8)C%12=NSN=C5%12)=C3N6CC(CC)CCCC)=C4CC(CCCC)CCCCCC,PM6,O=C(C1=C(SC(CC(CC)CCCC)=C12)CC(CC)CCCC)C3=C(C4=CC=C(C)S4)SC(C5=CC=C(C6=CC7=C(C8=CC(F)=C(CC(CC)CCCC)S8)C(SC(C)=C9)=C9C(C%10=CC(F)=C(CC(CC)CCCC)S%10)=C7S6)S5)=C3C2=O,18.5
L8-BO,CCCCCCC(CCCC)Cc1c(/C=C2\C(=O)c3cc(F)c(F)cc3C2=C(C#N)C#N)sc2c1sc1c3c4nsnc4c4c5sc6c(CC(CCCC)CCCCCC)c(/C=C7\C(=O)c8cc(F)c(F)cc8C7=C(C#N)C#N)sc6c5n(CC(CC)CCCC)c4c3n(CC(CC)CCCC)c21,PM6,O=C(C1=C(SC(CC(CC)CCCC)=C12)CC(CC)CCCC)C3=C(C4=CC=C(C)S4)SC(C5=CC=C(C6=CC7=C(C8=CC(F)=C(CC(CC)CCCC)S8)C(SC(C)=C9)=C9C(C%10=CC(F)=C(CC(CC)CCCC)S%10)=C7S6)S5)=C3C2=O,18.5
BTP-4F-P2EH,CCCCC(CC)Cc1cccc(-c2c(/C=C3\C(=O)c4cc(F)c(F)cc4C3=C(C#N)C#N)sc3c2sc2c4c5nsnc5c5c6sc7c(-c8cccc(CC(CC)CCCC)c8)c(/C=C8\C(=O)c9cc(F)c(F)cc9C8=C(C#N)C#N)sc7c6n(CC(CC)CCCC)c5c4n(CC(CC)CCCC)c32)c1,PBDB-T-2F,O=C(C1=C(SC(CC(CC)CCCC)=C12)CC(CC)CCCC)C3=C(C4=CC=C(C)S4)SC(C5=CC=C(C6=CC7=C(C8=CC(F)=C(CC(CC)CCCC)S8)C(SC(C)=C9)=C9C(C%10=CC(F)=C(CC(CC)CCCC)S%10)=C7S6)S5)=C3C2=O,18.22
BTP-4F-C5-16,CCCCCCCCC(CCCCCC)Cn1c2c3sc(/C=C4\C(=O)c5cc(F)c(F)cc5C4=C(C#N)C#N)c(CCCCC)c3sc2c2c3nsnc3c3c4sc5c(CCCCC)c(/C=C6\C(=O)c7cc(F)c(F)cc7C6=C(C#N)C#N)sc5c4n(CC(CCCCCC)CCCCCCCC)c3c21,PM6,O=C(C1=C(SC(CC(CC)CCCC)=C12)CC(CC)CCCC)C3=C(C4=CC=C(C)S4)SC(C5=CC=C(C6=CC7=C(C8=CC(F)=C(CC(CC)CCCC)S8)C(SC(C)=C9)=C9C(C%10=CC(F)=C(CC(CC)CCCC)S%10)=C7S6)S5)=C3C2=O,18.2
Qx-2,CCCCCCCCCCCc1c(/C=C2C(c3cc(F)c(F)cc3C\2=C(C#N)\C#N)=O)sc4c1sc5c4n(CC(CCCC)CCCCCC)c6c5C7=C(c8c9sc%10c(CCCCCCCCCCC)c(/C=C%11C(c%12cc(F)c(F)cc%12C\%11=C(C#N)\C#N)=O)sc%10c9n(CC(CCCC)CCCCCC)c86)N=C(C%13=N7)C%14=C(C%15=C%13C=CC=C%15)C=CC=C%14,PM6,O=C(C1=C(SC(CC(CC)CCCC)=C12)CC(CC)CCCC)C3=C(C4=CC=C(C)S4)SC(C5=CC=C(C6=CC7=C(C8=CC(F)=C(CC(CC)CCCC)S8)C(SC(C)=C9)=C9C(C%10=CC(F)=C(CC(CC)CCCC)S%10)=C7S6)S5)=C3C2=O,18.2
Qx-1,O=C1c2c(C(/C1=C/C3C(CCCCCCCCCCC)C4C(C5N(C(C6C5S4)C7N(CC(CCCCCC)CCCC)C8C9SC(/C=C%10/C(c%11c(C%10=O)cc(F)c(F)c%11)=C(C#N)/C#N)C(C9SC8C7C%12=C6N=C(C(C%13=CC=CC=C%13)=N%12)C%14=CC=CC=C%14)CCCCCCCCCCC)CC(CCCCCC)CCCC)S3)=C(C#N)\C#N)cc(F)c(F)c2,PM6,O=C(C1=C(SC(CC(CC)CCCC)=C12)CC(CC)CCCC)C3=C(C4=CC=C(C)S4)SC(C5=CC=C(C6=CC7=C(C8=CC(F)=C(CC(CC)CCCC)S8)C(SC(C)=C9)=C9C(C%10=CC(F)=C(CC(CC)CCCC)S%10)=C7S6)S5)=C3C2=O,17.9
CH17,FC1=CC(N=C(C(C(SC2=C3SC(/C=C4/C(C(C=C(C=C(F)C(F)=C5)C5=C6)=C6C4=O)=C(C#N)\C#N)=C2CCCCCCCCCCC)=C3N7CC(CCCCCC)CCCCCCCC)=C7C8=C9C%10=C(C(SC(/C=C%11C(C(C=C(C=C(F)C(F)=C%12)C%12=C%13)=C%13C\%11=C(C#N)\C#N)=O)=C%14CCCCCCCCCCC)=C%14S%10)N8CC(CCCCCC)CCCCCCCC)C9=N%15)=C%15C=C1F,PM6,O=C(C1=C(SC(CC(CC)CCCC)=C12)CC(CC)CCCC)C3=C(C4=CC=C(C)S4)SC(C5=CC=C(C6=CC7=C(C8=CC(F)=C(CC(CC)CCCC)S8)C(SC(C)=C9)=C9C(C%10=CC(F)=C(CC(CC)CCCC)S%10)=C7S6)S5)=C3C2=O,17.84
BTP-4F-C6-16,CCCCCCCCC(Cn(c1c2sc3c1sc(/C=C4C(c5c(C\4=C(C#N)/C#N)cc(F)c(F)c5)=O)c3CCCCCC)c6c2c(nsn7)c7c8c6n(CC(CCCCCCCC)CCCCCC)c9c8sc%10c9sc(/C=C%11C(c%12c(C\%11=C(C#N)/C#N)cc(F)c(F)c%12)=O)c%10CCCCCC)CCCCCC,PM6,O=C(C1=C(SC(CC(CC)CCCC)=C12)CC(CC)CCCC)C3=C(C4=CC=C(C)S4)SC(C5=CC=C(C6=CC7=C(C8=CC(F)=C(CC(CC)CCCC)S8)C(SC(C)=C9)=C9C(C%10=CC(F)=C(CC(CC)CCCC)S%10)=C7S6)S5)=C3C2=O,17.82
BTP-eC9,CCCCCCCCCc1c(/C=C2\C(=O)c3cc(Cl)c(Cl)cc3C2=C(C#N)C#N)sc2c1sc1c3c4nsnc4c4c5sc6c(CCCCCCCCC)c(/C=C7\C(=O)c8cc(Cl)c(Cl)cc8C7=C(C#N)C#N)sc6c5n(CC(CCCC)CCCCCC)c4c3n(CC(CCCC)CCCCCC)c21,PBDB-TF,O=C(C1=C(SC(CCCCCCCC)=C12)CCCCCCCC)C3=C(C4=CC=C(C)S4)SC(C5=CC=C(C6=CC7=C(C8=CC(F)=C(CCCCCCCC)S8)C(SC(C)=C9)=C9C(C%10=CC(F)=C(CCCCCCCC)S%10)=C7S6)S5)=C3C2=O,17.8
BTPR,CCCCCCCCCCCc1c2sc(c(c(nsn3)c3c4c5n(CC(CCCC)CC)c6c4sc7c6sc(/C=C8C(N(CC)C(S\8)=S)=O)c7CCCCCCCCCCC)c5n9CC(CCCC)CC)c9c2sc1/C=C%10C(N(CC)C(S\%10)=S)=O,D18,FC1=C(CC(CCCC)CCCC)SC(C2=C3SC(C)=CC3=C(C4=CC(F)=C(CC(CCCC)CC)S4)C5=C2C=C(C6=C(CC(CCCC)CCCCCC)C=C(C7=CC(C8=NSN=C8C9=C%10SC(C%11=CC(CC(CCCCCC)CCCC)=C(C)S%11)=C9)=C%10S7)S6)S5)=C1,17.8
CH1007,CCCCCCCCCCCc1c(/C=C2\C(=O)c3cc(F)c(F)cc3C2=C(C#N)C#N)[se]c2c1sc1c3c4nsnc4c4c5sc6c(CCCCCCCCCCC)c(/C=C7\C(=O)c8cc(F)c(F)cc8C7=C(C#N)C#N)[se]c6c5n(CC(CCCC)CCCCCC)c4c3n(CC(CCCC)CCCCCC)c12,PTzBI-dF,FC(C=C1C2=C3C=C(C)SC3=C(C4=CC(F)=C(S4)CC(CC)CCCC)C5=C2SC(C6=C(F)C=C(C7=C8C(C(N(C8=O)CCCCCCCC)=O)=C(C9=NN(N=C79)CCC(CC)CCCC)C%10=CC(F)=C(C)S%10)S6)=C5)=C(S1)CC(CCCC)CC,17.8
Y6,CCCCCCCCCCCc1c(/C=C2\C(=O)c3cc(F)c(F)cc3C2=C(C#N)C#N)sc2c1sc1c3c4nsnc4c4c5sc6c(CCCCCCCCCCC)c(/C=C7\C(=O)c8cc(F)c(F)cc8C7=C(C#N)C#N)sc6c5n(CC(CC)CCCC)c4c3n(CC(CC)CCCC)c21,D18-B,CC1=CC2=C(S1)C(C3=CC(F)=C(S3)CC(CC)CCCC)=C4C=C(SC4=C2C5=CC(F)=C(S5)CC(CC)CCCC)C6=C(CCC(CCCCCC)CCCC)C=C(S6)C7=CC8=C(S7)C9=C(C%10=NSN=C%108)C=C(C%11=CC(CCC(CCCC)CCCCCC)=C(S%11)C)S9,17.74
CH-4Cl,CCCCCCCCCCCC1=C(/C=C2C(C3=CC(Cl)=C(Cl)C=C3C\2=C(C#N)/C#N)=O)SC4=C1SC5=C4N(CC(CCCCCCCC)CCCCCC)C(C6=C7C(SC8=C9SC(/C=C%10C(C%11=CC(Cl)=C(Cl)C=C%11C\%10=C(C#N)/C#N)=O)=C8CCCCCCCCCCC)=C9N6CC(CCCCCC)CCCCCCCC)=C5C%12=NC%13=C(N=C7%12)C=C(F)C(F)=C%13,PM6,O=C(C1=C(SC(CC(CC)CCCC)=C12)CC(CC)CCCC)C3=C(C4=CC=C(C)S4)SC(C5=CC=C(C6=CC7=C(C8=CC(F)=C(CC(CC)CCCC)S8)C(SC(C)=C9)=C9C(C%10=CC(F)=C(CC(CC)CCCC)S%10)=C7S6)S5)=C3C2=O,17.72
Y6Se,O=C(C1=CC(F)=C(C=C1C/2=C(C#N)\C#N)F)C2=C/C3=C(CCCCCCCCCCC)C(SC(C4=C5C6=C(C7=C(N6CC(CC)CCCC)C8=C(C(CCCCCCCCCCC)=C(S8)/C=C9C(C%10=CC(F)=C(C=C%10C\9=C(C#N)\C#N)F)=O)S7)C%11=N[Se]N=C4%11)=C%12N5CC(CCCC)CC)=C%12S3,D18,FC1=C(CC(CCCC)CCCC)SC(C2=C3SC(C)=CC3=C(C4=CC(F)=C(CC(CCCC)CC)S4)C5=C2C=C(C6=C(CC(CCCC)CCCCCC)C=C(C7=CC(C8=NSN=C8C9=C%10SC(C%11=CC(CC(CCCCCC)CCCC)=C(C)S%11)=C9)=C%10S7)S6)S5)=C1,17.7
m-BTP-PhC6,CCCCCCc1cccc(-c2c(/C=C3\C(=O)c4cc(F)c(F)cc4C3=C(C#N)C#N)sc3c2sc2c4c5nsnc5c5c6sc7c(-c8cccc(CCCCCC)c8)c(/C=C8\C(=O)c9cc(F)c(F)cc9C8=C(C#N)C#N)sc7c6n(CC(CC)CCCC)c5c4n(CC(CC)CCCC)c32)c1,PTQ10,CC(C1=NC(OCC(CCCCCC)CCCCCCCC)=CN=C1C(C2=CC=C(C)S2)=C3F)=C3F,17.7
BTP-T-3Cl,CCCCCCCCCCCc1c(/C=C2\C(=O)c3cc(Cl)c(Cl)cc3C2=C(C#N)C#N)sc2c1sc1c3c4nsnc4c4c5sc6c(CCCCCCCCCCC)c(/C=C7\C(=O)c8cc9sc(Cl)cc9cc8C7=C(C#N)C#N)sc6c5n(CC(CCCC)CCCCCC)c4c3n(CC(CCCC)CCCCCC)c21,PM6,O=C(C1=C(SC(CC(CC)CCCC)=C12)CC(CC)CCCC)C3=C(C4=CC=C(C)S4)SC(C5=CC=C(C6=CC7=C(C8=CC(F)=C(CC(CC)CCCC)S8)C(SC(C)=C9)=C9C(C%10=CC(F)=C(CC(CC)CCCC)S%10)=C7S6)S5)=C3C2=O,17.61
BTP-4F-P3EH,CCCCC(CC)CCc1cccc(-c2c(/C=C3\C(=O)c4cc(F)c(F)cc4C3=C(C#N)C#N)sc3c2sc2c4c5nsnc5c5c6sc7c(-c8cccc(CCC(CC)CCCC)c8)c(/C=C8\C(=O)c9cc(F)c(F)cc9C8=C(C#N)C#N)sc7c6n(CC(CC)CCCC)c5c4n(CC(CC)CCCC)c32)c1,PBDB-T-2F,O=C(C1=C(SC(CC(CC)CCCC)=C12)CC(CC)CCCC)C3=C(C4=CC=C(C)S4)SC(C5=CC=C(C6=CC7=C(C8=CC(F)=C(CC(CC)CCCC)S8)C(SC(C)=C9)=C9C(C%10=CC(F)=C(CC(CC)CCCC)S%10)=C7S6)S5)=C3C2=O,17.57
BTP-S9,O=C(C1=CC2=CC(F)=C(C=C2C=C1C/3=C(C#N)\C#N)F)C3=C/C(SC4=C5SC(C6=C7C8=C(C9=C(N8CC(CCCC)CCCCCC)C%10=C(C(CCCCCCCCC)=C(S%10)/C=C%11C(C%12=CC(Cl)=C(C=C%12C\%11=C(C#N)\C#N)Cl)=O)S9)C%13=NSN=C6%13)=C4N7CC(CCCC)CCCCCC)=C5CCCCCCCCC,PM6,O=C(C1=C(SC(CC(CC)CCCC)=C12)CC(CC)CCCC)C3=C(C4=CC=C(C)S4)SC(C5=CC=C(C6=CC7=C(C8=CC(F)=C(CC(CC)CCCC)S8)C(SC(C)=C9)=C9C(C%10=CC(F)=C(CC(CC)CCCC)S%10)=C7S6)S5)=C3C2=O,17.56
Y-BO-FCl,CCCCCCCCCCCc1c(/C=C2\C(=O)c3cc(F)c(Cl)cc3C2=C(C#N)C#N)sc2c1sc1c3c4nsnc4c4c5sc6c(CCCCCCCCCCC)c(/C=C7\C(=O)c8cc(F)c(Cl)cc8C7=C(C#N)C#N)sc6c5n(CC(CCCC)CCCCCC)c4c3n(CC(CCCC)CCCCCC)c21,PM6,O=C(C1=C(SC(CC(CC)CCCC)=C12)CC(CC)CCCC)C3=C(C4=CC=C(C)S4)SC(C5=CC=C(C6=CC7=C(C8=CC(F)=C(CC(CC)CCCC)S8)C(SC(C)=C9)=C9C(C%10=CC(F)=C(CC(CC)CCCC)S%10)=C7S6)S5)=C3C2=O,17.52
A-WSSe-Cl,CCCCCCCCCCCc1c(/C=C2\C(=O)c3cc(Cl)c(Cl)cc3C2=C(C#N)C#N)sc2c1sc1c3c4nsnc4c4c5sc6c(CCCCCCCCCCC)c(/C=C7\C(=O)c8cc(Cl)c(Cl)cc8C7=C(C#N)C#N)[se]c6c5n(CC(CCCC)CCCCCC)c4c3n(CC(CCCC)CCCCCC)c21,PM6,O=C(C1=C(SC(CC(CC)CCCC)=C12)CC(CC)CCCC)C3=C(C4=CC=C(C)S4)SC(C5=CC=C(C6=CC7=C(C8=CC(F)=C(CC(CC)CCCC)S8)C(SC(C)=C9)=C9C(C%10=CC(F)=C(CC(CC)CCCC)S%10)=C7S6)S5)=C3C2=O,17.51
P2EH,O=C(C1=CC(F)=C(C=C1C/2=C(C#N)\[N+]#[C-])F)C2=C/C3=C(C4=CC=CC(CC(CC)CCCC)=C4)C(SC(C5=C6C7=C(C8=C(N7CC(CC)CCCC)C9=C(C(C%10=CC=CC(CC(CCCC)CC)=C%10)=C(S9)/C=C%11C(C%12=CC(F)=C(C=C%12C\%11=C(C#N)\C#N)F)=O)S8)C%13=NSN=C5%13)=C%14N6CC(CC)CCCC)=C%14S3,PTQ10,CC(C1=NC(OCC(CCCCCC)CCCCCCCC)=CN=C1C(C2=CC=C(C)S2)=C3F)=C3F,17.5
EHN6SEH-4F,CCCCCCc1c(/C=C2\C(=O)c3cc(F)c(F)cc3C2=C(C#N)C#N)[se]c2c1sc1c3c4nn(CC(CC)CCCC)nc4c4c5sc6c(CCCCCC)c(/C=C7\C(=O)c8cc(F)c(F)cc8C7=C(C#N)C#N)[se]c6c5n(CC(CCCC)CCCCCC)c4c3n(CC(CCCC)CCCCCC)c12,PM6,O=C(C1=C(SC(CC(CC)CCCC)=C12)CC(CC)CCCC)C3=C(C4=CC=C(C)S4)SC(C5=CC=C(C6=CC7=C(C8=CC(F)=C(CC(CC)CCCC)S8)C(SC(C)=C9)=C9C(C%10=CC(F)=C(CC(CC)CCCC)S%10)=C7S6)S5)=C3C2=O,17.48
BTP-eC9,CCCCCCCCCc1c(/C=C2\C(=O)c3cc(Cl)c(Cl)cc3C2=C(C#N)C#N)sc2c1sc1c3c4nsnc4c4c5sc6c(CCCCCCCCC)c(/C=C7\C(=O)c8cc(Cl)c(Cl)cc8C7=C(C#N)C#N)sc6c5n(CC(CCCC)CCCCCC)c4c3n(CC(CCCC)CCCCCC)c21,PM6,O=C(C1=C(SC(CC(CC)CCCC)=C12)CC(CC)CCCC)C3=C(C4=CC=C(C)S4)SC(C5=CC=C(C6=CC7=C(C8=CC(F)=C(CC(CC)CCCC)S8)C(SC(C)=C9)=C9C(C%10=CC(F)=C(CC(CC)CCCC)S%10)=C7S6)S5)=C3C2=O,17.46
L8-HD,CCCCCCCCC(CCCCCC)Cc1c(/C=C2\C(=O)c3cc(F)c(F)cc3C2=C(C#N)C#N)sc2c1sc1c3c4nsnc4c4c5sc6c(CC(CCCCCC)CCCCCCCC)c(/C=C7\C(=O)c8cc(F)c(F)cc8C7=C(C#N)C#N)sc6c5n(CC(CC)CCCC)c4c3n(CC(CC)CCCC)c21,PM6,O=C(C1=C(SC(CC(CC)CCCC)=C12)CC(CC)CCCC)C3=C(C4=CC=C(C)S4)SC(C5=CC=C(C6=CC7=C(C8=CC(F)=C(CC(CC)CCCC)S8)C(SC(C)=C9)=C9C(C%10=CC(F)=C(CC(CC)CCCC)S%10)=C7S6)S5)=C3C2=O,17.39
BTP-S8,O=C(C1=CC2=CC(F)=C(C=C2C=C1C/3=C(C#N)\C#N)F)C3=C/C(SC4=C5SC(C6=C7C8=C(C9=C(N8CC(CCCC)CCCCCC)C%10=C(C(CCCCCCCCCCC)=C(S%10)/C=C%11C(C%12=CC(Cl)=C(C=C%12C\%11=C(C#N)\C#N)Cl)=O)S9)C%13=NSN=C6%13)=C4N7CC(CCCC)CCCCCC)=C5CCCCCCCCCCC,PM6,O=C(C1=C(SC(CC(CC)CCCC)=C12)CC(CC)CCCC)C3=C(C4=CC=C(C)S4)SC(C5=CC=C(C6=CC7=C(C8=CC(F)=C(CC(CC)CCCC)S8)C(SC(C)=C9)=C9C(C%10=CC(F)=C(CC(CC)CCCC)S%10)=C7S6)S5)=C3C2=O,17.33
Y6-eC6-BO,CCCCCCc1c(/C=C2\C(=O)c3cc(F)c(F)cc3C2=C(C#N)C#N)sc2c1sc1c3c4nsnc4c4c5sc6c(CCCCCC)c(/C=C7\C(=O)c8cc(F)c(F)cc8C7=C(C#N)C#N)sc6c5n(CC(CCCC)CCCCCC)c4c3n(CC(CCCC)CCCCCC)c21,PM6,O=C(C1=C(SC(CC(CC)CCCC)=C12)CC(CC)CCCC)C3=C(C4=CC=C(C)S4)SC(C5=CC=C(C6=CC7=C(C8=CC(F)=C(CC(CC)CCCC)S8)C(SC(C)=C9)=C9C(C%10=CC(F)=C(CC(CC)CCCC)S%10)=C7S6)S5)=C3C2=O,17.33
BT3-4Cl,CCCCCCCCCCCc1c(/C=C2\C(=O)c3cc(Cl)c(Cl)cc3C2=C(C#N)C#N)sc2c1sc1c3c4nsnc4c4c5sc6c(CCCCCCCCCCC)c(/C=C7\C(=O)c8cc(Cl)c(Cl)cc8C7=C(C#N)C#N)sc6c5n(CCC(CC)CCCC)c4c3n(CCC(CC)CCCC)c21,D18,FC1=C(CC(CCCC)CCCC)SC(C2=C3SC(C)=CC3=C(C4=CC(F)=C(CC(CCCC)CC)S4)C5=C2C=C(C6=C(CC(CCCC)CCCCCC)C=C(C7=CC(C8=NSN=C8C9=C%10SC(C%11=CC(CC(CCCCCC)CCCC)=C(C)S%11)=C9)=C%10S7)S6)S5)=C1,17.31
BTF,CCCCCCCCCCCc1c(/C=C2\C(=O)c3cc4cc(F)c(F)c(F)c4cc3C2=C(C#N)C#N)sc2c1sc1c3c4nsnc4c4c5sc6c(CCCCCCCCCCC)c(/C=C7\C(=O)c8cc9cc(F)c(F)c(F)c9cc8C7=C(C#N)C#N)sc6c5n(CC(CCCC)CCCCCC)c4c3n(CC(CCCC)CCCCCC)c21,D18-CI,CC1=CC2=C(C(C3=CC(Cl)=C(CC(CCCC)CC)S3)=C(C=C(C4=C(CC(CCCC)CCCCCC)C=C(C5=CC6=C(C(SC(C7=CC(CC(CCCCCC)CCCC)=C(C)S7)=C8)=C8C9=NSN=C96)S5)S4)S%10)C%10=C2C%11=CC(Cl)=C(CC(CCCC)CC)S%11)S1,17.3
QM1,CCCCCCCCCCCc1c(/C=C2\C(=O)c3cc(F)c(F)cc3C2=C(C#N)C#N)sc2c1sc1c3c4nsnc4c4c5sc6c(CCCCCCCCCCC)c(/C=C7\C(=O)c8cc(-c9ccc(-c%10ccc%11c(c%10)C(=O)C(=C\c%10sc%12c(sc%13c%14c%15nsnc%15c%15c%16sc%17c(CCCCCCCCCCC)c(/C=C%18\C(=O)c%19cc(F)c(F)cc%19C%18=C(C#N)C#N)sc%17c%16n(CC(CCCCCCCC)CCCCCCCCCC)c%15c%14n(CC(CCCCCCCC)CCCCCCCCCC)c%12%13)c%10CCCCCCCCCCC)/C%11=C(/O)C#N)s9)ccc8\C7=C(/O)C#N)sc6c5n(CC(CCCCCCCC)CCCCCCCCCC)c4c3n(CC(CCCCCCCC)CCCCCCCCCC)c21,PM6,O=C(C1=C(SC(CC(CC)CCCC)=C12)CC(CC)CCCC)C3=C(C4=CC=C(C)S4)SC(C5=CC=C(C6=CC7=C(C8=CC(F)=C(CC(CC)CCCC)S8)C(SC(C)=C9)=C9C(C%10=CC(F)=C(CC(CC)CCCC)S%10)=C7S6)S5)=C3C2=O,17.29
BTP-4F-PC6,CCCCCCc1cccc(-c2c(/C=C3\C(=O)c4cc(F)c(F)cc4C3=C(C#N)C#N)sc3c2sc2c4c5nsnc5c5c6sc7c(-c8cccc(CCCCCC)c8)c(/C=C8\C(=O)c9cc(F)c(F)cc9C8=C(C#N)C#N)sc7c6n(CC(CC)CCCC)c5c4n(CC(CC)CCCC)c32)c1,PBDB-T-2F,O=C(C1=C(SC(CC(CC)CCCC)=C12)CC(CC)CCCC)C3=C(C4=CC=C(C)S4)SC(C5=CC=C(C6=CC7=C(C8=CC(F)=C(CC(CC)CCCC)S8)C(SC(C)=C9)=C9C(C%10=CC(F)=C(CC(CC)CCCC)S%10)=C7S6)S5)=C3C2=O,17.22
CH-6Cl,CCCCCCCCCCCC1=C(/C=C2C(C3=CC(Cl)=C(Cl)C=C3C\2=C(C#N)/C#N)=O)SC4=C1SC5=C4N(CC(CCCCCCCC)CCCCCC)C(C6=C7C(SC8=C9SC(/C=C%10C(C%11=CC(Cl)=C(Cl)C=C%11C\%10=C(C#N)/C#N)=O)=C8CCCCCCCCCCC)=C9N6CC(CCCCCC)CCCCCCCC)=C5C%12=NC%13=C(N=C7%12)C=C(Cl)C(Cl)=C%13,PM6,O=C(C1=C(SC(CC(CC)CCCC)=C12)CC(CC)CCCC)C3=C(C4=CC=C(C)S4)SC(C5=CC=C(C6=CC7=C(C8=CC(F)=C(CC(CC)CCCC)S8)C(SC(C)=C9)=C9C(C%10=CC(F)=C(CC(CC)CCCC)S%10)=C7S6)S5)=C3C2=O,17.22
BO-4Cl,O=C(C1=CC(Cl)=C(C=C1C/2=C(C#N)\C#N)Cl)C2=C/C3=C(CCCCCCCCCCC)C(SC(C4=C5C(N(C6=C7SC8=C6SC(/C=C9/C(C%10=CC(Cl)=C(C=C%10C9=O)Cl)=C(C#N)\C#N)=C8CCCCCCCCCCC)CC(CCCC)CCCCCC)=C7C%11=NSN=C4%11)=C%12N5CC(CCCC)CCCCCC)=C%12S3,PM6,O=C(C1=C(SC(CC(CC)CCCC)=C12)CC(CC)CCCC)C3=C(C4=CC=C(C)S4)SC(C5=CC=C(C6=CC7=C(C8=CC(F)=C(CC(CC)CCCC)S8)C(SC(C)=C9)=C9C(C%10=CC(F)=C(CC(CC)CCCC)S%10)=C7S6)S5)=C3C2=O,17.21
BTP-4Cl-BO,CCCCC(CN1C2=C(C3=NSN=C3C4=C2N(CC(CCCCCC)CCCC)C5=C4SC6=C5SC(/C=C7/C(C(C=C(Cl)C(Cl)=C8)=C8C7=O)=C(C#N)/C#N)=C6CCCCCCCCCCC)C(S9)=C1C%10=C9C(CCCCCCCCCCC)=C(/C=C%11/C(C%12=C(C=C(Cl)C(Cl)=C%12)C%11=O)=C(C#N)/C#N)S%10)CCCCCC,PM6,O=C(C1=C(SC(CC(CC)CCCC)=C12)CC(CC)CCCC)C3=C(C4=CC=C(C)S4)SC(C5=CC=C(C6=CC7=C(C8=CC(F)=C(CC(CC)CCCC)S8)C(SC(C)=C9)=C9C(C%10=CC(F)=C(CC(CC)CCCC)S%10)=C7S6)S5)=C3C2=O,17.2
BTP-FTh,CCCCCCc1sc(-c2c(/C=C3\C(=O)c4cc(F)c(F)cc4C3=C(C#N)C#N)sc3c2sc2c4c5nsnc5c5c6sc7c(-c8cc(F)c(CCCCCC)s8)c(/C=C8\C(=O)c9cc(F)c(F)cc9C8=C(C#N)C#N)sc7c6n(CC(CCCC)CCCCCC)c5c4n(CC(CCCC)CCCCCC)c32)cc1F,PTQ10,CC(C1=NC(OCC(CCCCCC)CCCCCCCC)=CN=C1C(C2=CC=C(C)S2)=C3F)=C3F,17.16
Y11-EB,CCC(Cn1c2c3n(CC(CC)CC)c4c5sc(/C=C6/C(c7cc(F)c(F)cc7C6=O)=C(C#N)\C#N)c(CCCCCCCCCCC)c5sc4c3c8nn(CC(CC)CCCC)nc8c2c(c91)sc%10c9sc(/C=C%11/C(c%12cc(F)c(F)cc%12C%11=O)=C(C#N)\C#N)c%10CCCCCCCCCCC)CC,PM6,O=C(C1=C(SC(CC(CC)CCCC)=C12)CC(CC)CCCC)C3=C(C4=CC=C(C)S4)SC(C5=CC=C(C6=CC7=C(C8=CC(F)=C(CC(CC)CCCC)S8)C(SC(C)=C9)=C9C(C%10=CC(F)=C(CC(CC)CCCC)S%10)=C7S6)S5)=C3C2=O,17.15
BTA-C5,CCCCCCc1c(/C=C2\C(=O)c3cc(F)c(F)cc3C2=C(C#N)C#N)sc2c1sc1c3c4nn(CC(C)CC)nc4c4c5sc6c(CCCCCC)c(/C=C7\C(=O)c8cc(F)c(F)cc8C7=C(C#N)C#N)sc6c5n(CC(CC)CCCC)c4c3n(CC(CC)CCCC)c21,PM6,O=C(C1=C(SC(CC(CC)CCCC)=C12)CC(CC)CCCC)C3=C(C4=CC=C(C)S4)SC(C5=CC=C(C6=CC7=C(C8=CC(F)=C(CC(CC)CCCC)S8)C(SC(C)=C9)=C9C(C%10=CC(F)=C(CC(CC)CCCC)S%10)=C7S6)S5)=C3C2=O,17.11
BTFM,CCCCCCCCCCCc1c(/C=C2\C(=O)c3cc4ccc(C(F)(F)F)cc4cc3C2=C(C#N)C#N)sc2c1sc1c3c4nsnc4c4c5sc6c(CCCCCCCCCCC)c(/C=C7\C(=O)c8cc9ccc(C(F)(F)F)cc9cc8C7=C(C#N)C#N)sc6c5n(CC(CCCC)CCCCCC)c4c3n(CC(CCCC)CCCCCC)c21,D18-CI,CC1=CC2=C(C(C3=CC(Cl)=C(CC(CCCC)CC)S3)=C(C=C(C4=C(CC(CCCC)CCCCCC)C=C(C5=CC6=C(C(SC(C7=CC(CC(CCCCCC)CCCC)=C(C)S7)=C8)=C8C9=NSN=C96)S5)S4)S%10)C%10=C2C%11=CC(Cl)=C(CC(CCCC)CC)S%11)S1,17.1
BTP1O-4Cl-C12,CCCCCCCCCCCOc1c(/C=C2\C(=O)c3cc(Cl)c(Cl)cc3C2=C(C#N)C#N)sc2c1sc1c3c4nsnc4c4c5sc6c(CCCCCCCCCCC)c(/C=C7\C(=O)c8cc(Cl)c(Cl)cc8C7=C(C#N)C#N)sc6c5n(CC(CCCC)CCCCCC)c4c3n(CC(CCCC)CCCCCC)c21,PM6,O=C(C1=C(SC(CC(CC)CCCC)=C12)CC(CC)CCCC)C3=C(C4=CC=C(C)S4)SC(C5=CC=C(C6=CC7=C(C8=CC(F)=C(CC(CC)CCCC)S8)C(SC(C)=C9)=C9C(C%10=CC(F)=C(CC(CC)CCCC)S%10)=C7S6)S5)=C3C2=O,17.1
p-BTP-PhC6,CCCCCCc1ccc(-c2c(/C=C3\C(=O)c4cc(F)c(F)cc4C3=C(C#N)C#N)sc3c2sc2c4c5nsnc5c5c6sc7c(-c8ccc(CCCCCC)cc8)c(/C=C8\C(=O)c9cc(F)c(F)cc9C8=C(C#N)C#N)sc7c6n(CC(CC)CCCC)c5c4n(CC(CC)CCCC)c32)cc1,PTQ10,CC(C1=NC(OCC(CCCCCC)CCCCCCCC)=CN=C1C(C2=CC=C(C)S2)=C3F)=C3F,17.1
CH1007,CCCCCCCCCCCc1c(/C=C2\C(=O)c3cc(F)c(F)cc3C2=C(C#N)C#N)[se]c2c1sc1c3c4nsnc4c4c5sc6c(CCCCCCCCCCC)c(/C=C7\C(=O)c8cc(F)c(F)cc8C7=C(C#N)C#N)[se]c6c5n(CC(CCCC)CCCCCC)c4c3n(CC(CCCC)CCCCCC)c12,PM6,O=C(C1=C(SC(CC(CC)CCCC)=C12)CC(CC)CCCC)C3=C(C4=CC=C(C)S4)SC(C5=CC=C(C6=CC7=C(C8=CC(F)=C(CC(CC)CCCC)S8)C(SC(C)=C9)=C9C(C%10=CC(F)=C(CC(CC)CCCC)S%10)=C7S6)S5)=C3C2=O,17.08
BTP-4F-C7-16,CCCCCCCCC(CCCCCC)Cn1c2c3sc(/C=C4\C(=O)c5cc(F)c(F)cc5C4=C(C#N)C#N)c(CCCCCCC)c3sc2c2c3nsnc3c3c4sc5c(CCCCCCC)c(/C=C6\C(=O)c7cc(F)c(F)cc7C6=C(C#N)C#N)sc5c4n(CC(CCCCCC)CCCCCCCC)c3c21,PM6,O=C(C1=C(SC(CC(CC)CCCC)=C12)CC(CC)CCCC)C3=C(C4=CC=C(C)S4)SC(C5=CC=C(C6=CC7=C(C8=CC(F)=C(CC(CC)CCCC)S8)C(SC(C)=C9)=C9C(C%10=CC(F)=C(CC(CC)CCCC)S%10)=C7S6)S5)=C3C2=O,17.07
BTP-2F-ThCl,CCCCCCCCCCCc1c(/C=C2\C(=O)c3c(csc3Cl)C2=C(C#N)C#N)sc2c1sc1c3c4nsnc4c4c5sc6c(CCCCCCCCCCC)c(/C=C7\C(=O)c8c(csc8Cl)C7=C(C#N)C#N)sc6c5n(CC(CC)CCCC)c4c3n(CC(CC)CCCC)c21,PM6,O=C(C1=C(SC(CC(CC)CCCC)=C12)CC(CC)CCCC)C3=C(C4=CC=C(C)S4)SC(C5=CC=C(C6=CC7=C(C8=CC(F)=C(CC(CC)CCCC)S8)C(SC(C)=C9)=C9C(C%10=CC(F)=C(CC(CC)CCCC)S%10)=C7S6)S5)=C3C2=O,17.06
BTIC-BO4Cl-βδ,O=C(C1=C(Cl)C=C(Cl)C=C1C/2=C(C#N)\C#N)C2=C/C(SC3=C4SC(C5=C6C7=C(C8=C(N7CC(CCCCCC)CCCC)C9=C(C(CCCCCCCCCCC)=C(S9)/C=C%10C(C%11=C(Cl)C=C(Cl)C=C%11C\%10=C(C#N)\C#N)=O)S8)C%12=NSN=C5%12)=C3N6CC(CCCC)CCCCCC)=C4CCCCCCCCCCC,PBDB-TF,O=C(C1=C(SC(CCCCCCCC)=C12)CCCCCCCC)C3=C(C4=CC=C(C)S4)SC(C5=CC=C(C6=CC7=C(C8=CC(F)=C(CCCCCCCC)S8)C(SC(C)=C9)=C9C(C%10=CC(F)=C(CCCCCCCC)S%10)=C7S6)S5)=C3C2=O,17.04
mBzS-4F,CCCCCCc1c(/C=C2\C(=O)c3cc(F)c(F)cc3C2=C(C#N)C#N)[se]c2c1sc1c3c4nn(C)nc4c4c5sc6c(CCCCCC)c(/C=C7\C(=O)c8cc(F)c(F)cc8C7=C(C#N)C#N)[se]c6c5n(CC(CCCC)CCCCCC)c4c3n(CC(CCCC)CCCCCC)c12,PM6,O=C(C1=C(SC(CC(CC)CCCC)=C12)CC(CC)CCCC)C3=C(C4=CC=C(C)S4)SC(C5=CC=C(C6=CC7=C(C8=CC(F)=C(CC(CC)CCCC)S8)C(SC(C)=C9)=C9C(C%10=CC(F)=C(CC(CC)CCCC)S%10)=C7S6)S5)=C3C2=O,17.02
BTP-4Cl-12,CCCCCCCCCCCc1c(/C=C2\C(=O)c3cc(Cl)c(Cl)cc3C2=C(C#N)C#N)sc2c1sc1c3c4nsnc4c4c5sc6c(CCCCCCCCCCC)c(/C=C7\C(=O)c8cc(Cl)c(Cl)cc8C7=C(C#N)C#N)sc6c5n(CC(CCCC)CCCCCC)c4c3n(CC(CCCC)CCCCCC)c21,PBDB-TF,O=C(C1=C(SC(CCCCCCCC)=C12)CCCCCCCC)C3=C(C4=CC=C(C)S4)SC(C5=CC=C(C6=CC7=C(C8=CC(F)=C(CCCCCCCC)S8)C(SC(C)=C9)=C9C(C%10=CC(F)=C(CCCCCCCC)S%10)=C7S6)S5)=C3C2=O,17
BDOTP_1,CCCCCCCCCCCc1c(/C=C2\C(=O)c3cc(F)c(F)cc3C2=C(C#N)C#N)sc2c1sc1c3c4c(c5c6sc7c(CCCCCCCCCCC)c(/C=C8\C(=O)c9cc(F)c(F)cc9C8=C(C#N)C#N)sc7c6n(CC(CC)CCCC)c5c3n(CC(CC)CCCC)c21)Oc1ccccc1O4,D18-B,CC1=CC2=C(S1)C(C3=CC(F)=C(S3)CC(CC)CCCC)=C4C=C(SC4=C2C5=CC(F)=C(S5)CC(CC)CCCC)C6=C(CCC(CCCCCC)CCCC)C=C(S6)C7=CC8=C(S7)C9=C(C%10=NSN=C%108)C=C(C%11=CC(CCC(CCCC)CCCCCC)=C(S%11)C)S9,16.93
BTP-eC11,O=C1C2=C(C=C(Cl)C(Cl)=C2)C(/C1=C/C(S3)=C(CCCCCCCCCCC)C4=C3C(N5CC(CCCC)CCCCCC)=C(S4)C6=C5C(N(CC(CCCCCC)CCCC)C7=C8SC9=C7SC(/C=C%10C(C(C=C%11Cl)=C(C\%10=C(C#N)\C#N)C=C%11Cl)=O)=C9CCCCCCCCCCC)=C8C%12=NSN=C%126)=C(C#N)\C#N,PBDB-TF,O=C(C1=C(SC(CCCCCCCC)=C12)CCCCCCCC)C3=C(C4=CC=C(C)S4)SC(C5=CC=C(C6=CC7=C(C8=CC(F)=C(CCCCCCCC)S8)C(SC(C)=C9)=C9C(C%10=CC(F)=C(CCCCCCCC)S%10)=C7S6)S5)=C3C2=O,16.9
BTP-4F-C8-16,CCCCCCCCc1c(/C=C2\C(=O)c3cc(F)c(F)cc3C2=C(C#N)C#N)sc2c1sc1c3c4nsnc4c4c5sc6c(CCCCCCCC)c(/C=C7\C(=O)c8cc(F)c(F)cc8C7=C(C#N)C#N)sc6c5n(CC(CCCCCC)CCCCCCCC)c4c3n(CC(CCCCCC)CCCCCCCC)c21,PM6,O=C(C1=C(SC(CC(CC)CCCC)=C12)CC(CC)CCCC)C3=C(C4=CC=C(C)S4)SC(C5=CC=C(C6=CC7=C(C8=CC(F)=C(CC(CC)CCCC)S8)C(SC(C)=C9)=C9C(C%10=CC(F)=C(CC(CC)CCCC)S%10)=C7S6)S5)=C3C2=O,16.88
L8-BO-F,CCCCCCC(CCCC)Cc1c(/C=C2\C(=O)c3ccc(F)cc3C2=C(C#N)C#N)sc2c1sc1c3c4nsnc4c4c5sc6c(CC(CCCC)CCCCCC)c(/C=C7\C(=O)c8ccc(F)cc8C7=C(C#N)C#N)sc6c5n(CC(CC)CCCC)c4c3n(CC(CC)CCCC)c21,PM6,O=C(C1=C(SC(CC(CC)CCCC)=C12)CC(CC)CCCC)C3=C(C4=CC=C(C)S4)SC(C5=CC=C(C6=CC7=C(C8=CC(F)=C(CC(CC)CCCC)S8)C(SC(C)=C9)=C9C(C%10=CC(F)=C(CC(CC)CCCC)S%10)=C7S6)S5)=C3C2=O,16.82
BT-BO-L4F,CCCCCCCCCCCc1c(/C=C2\C(=O)c3cc4cc(F)c(F)cc4cc3C2=C(C#N)C#N)sc2c1sc1c3c4nsnc4c4c5sc6c(CCCCCCCCCCC)c(/C=C7\C(=O)c8cc9cc(F)c(F)cc9cc8C7=C(C#N)C#N)sc6c5n(CC(CCCC)CCCCCC)c4c3n(CC(CCCC)CCCCCC)c21,PM6,O=C(C1=C(SC(CC(CC)CCCC)=C12)CC(CC)CCCC)C3=C(C4=CC=C(C)S4)SC(C5=CC=C(C6=CC7=C(C8=CC(F)=C(CC(CC)CCCC)S8)C(SC(C)=C9)=C9C(C%10=CC(F)=C(CC(CC)CCCC)S%10)=C7S6)S5)=C3C2=O,16.81
BPT-4F,CCCCCCCCC(CCCCCC)Cn1c2c3sc(/C=C4\C(=O)c5cc(F)c(F)cc5C4=C(C#N)C#N)cc3sc2c2c3nsnc3c3c4sc5cc(/C=C6\C(=O)c7cc(F)c(F)cc7C6=C(C#N)C#N)sc5c4n(CC(CCCCCC)CCCCCCCC)c3c21,SZ5,ClC1=C(SC(C2=C3C=C(SC3=C(C4=C2SC(C5=CC=C(C6=C7C(CC8=C(SC(CC(CC)CCCC)=C8C7)CC(CC)CCCC)=C(C9=CC=C(S9)C%10=CC%11=C(S%10)C(C%12=CC(Cl)=C(S%12)CC(CCCC)CC)=C%13C=C(C%14=CC(CC(CC)CCCC)=C(S%14)C%15=NC%16=C(S%15)N=C(S%16)C%17=C(C=C(S%17)C)CC(CC)CCCC)SC%13=C%11C%18=CC(Cl)=C(S%18)CC(CCCC)CC)S6)S5)=C4)C%19=CC(Cl)=C(S%19)CC(CC)CCCC)C)=C1)CC(CCCC)CC,16.8
BTP-Th,CCCCCCCCc1ccc(-c2c(/C=C3\C(=O)c4cc(F)c(F)cc4C3=C(C#N)C#N)sc3c2sc2c4c5nsnc5c5c6sc7c(-c8ccc(CCCCCCCC)s8)c(/C=C8\C(=O)c9cc(F)c(F)cc9C8=C(C#N)C#N)sc7c6n(CC(CC)CCCC)c5c4n(CC(CC)CCCC)c32)s1,PTQ10,CC(C1=NC(OCC(CCCCCC)CCCCCCCC)=CN=C1C(C2=CC=C(C)S2)=C3F)=C3F,16.8
CH-6F,CCCCCCCCCCCC1=C(/C=C2C(C3=CC(F)=C(F)C=C3C\2=C(C#N)/C#N)=O)SC4=C1SC5=C4N(CC(CCCCCCCC)CCCCCC)C(C6=C7C(SC8=C9SC(/C=C%10C(C%11=CC(F)=C(F)C=C%11C\%10=C(C#N)/C#N)=O)=C8CCCCCCCCCCC)=C9N6CC(CCCCCC)CCCCCCCC)=C5C%12=NC%13=C(N=C7%12)C=C(F)C(F)=C%13,PM6,O=C(C1=C(SC(CC(CC)CCCC)=C12)CC(CC)CCCC)C3=C(C4=CC=C(C)S4)SC(C5=CC=C(C6=CC7=C(C8=CC(F)=C(CC(CC)CCCC)S8)C(SC(C)=C9)=C9C(C%10=CC(F)=C(CC(CC)CCCC)S%10)=C7S6)S5)=C3C2=O,16.77
S-YSS-Cl,CCCCCCCCCCCc1c2sc(c(c(nsn3)c3c4c5n(CC(CCCCCC)CCCC)c6c4sc7c6sc(/C=C8C(c9c(C\8=C(C#N)/C#N)cc(Cl)c(Cl)c9)=O)c7CCCCCCCCCCC)c5n%10CC(CCCCCC)CCCC)c%10c2sc1/C=C%11C(c%12c(C\%11=C(C#N)/C#N)cc(Cl)c(Cl)c%12)=O,PM6,O=C(C1=C(SC(CC(CC)CCCC)=C12)CC(CC)CCCC)C3=C(C4=CC=C(C)S4)SC(C5=CC=C(C6=CC7=C(C8=CC(F)=C(CC(CC)CCCC)S8)C(SC(C)=C9)=C9C(C%10=CC(F)=C(CC(CC)CCCC)S%10)=C7S6)S5)=C3C2=O,16.73
Y6-C5,CCCCCCC(CCCCCC)CCCCn1c2c3n(CCCCC(CCCCCC)CCCCCC)c4c5sc(/C=C6/C(c7cc(F)c(F)cc7C6=O)=C(C#N)\C#N)c(CCCCCCCCCCC)c5sc4c3c8nsnc8c2c(c91)sc%10c9sc(/C=C%11/C(c%12cc(F)c(F)cc%12C%11=O)=C(C#N)\C#N)c%10CCCCCCCCCCC,PM6,O=C(C1=C(SC(CC(CC)CCCC)=C12)CC(CC)CCCC)C3=C(C4=CC=C(C)S4)SC(C5=CC=C(C6=CC7=C(C8=CC(F)=C(CC(CC)CCCC)S8)C(SC(C)=C9)=C9C(C%10=CC(F)=C(CC(CC)CCCC)S%10)=C7S6)S5)=C3C2=O,16.73
BTP-4F,CCCCCCCCCc1c(/C=C2\C(=O)c3cc(F)c(F)cc3C2=C(C#N)C#N)sc2c1sc1c3c4nsnc4c4c5sc6c(CCCCCCCCC)c(/C=C7\C(=O)c8cc(F)c(F)cc8C7=C(C#N)C#N)sc6c5n(CC(CC)CCCC)c4c3n(CC(CC)CCCC)c21,PBDB-TF,O=C(C1=C(SC(CCCCCCCC)=C12)CCCCCCCC)C3=C(C4=CC=C(C)S4)SC(C5=CC=C(C6=CC7=C(C8=CC(F)=C(CCCCCCCC)S8)C(SC(C)=C9)=C9C(C%10=CC(F)=C(CCCCCCCC)S%10)=C7S6)S5)=C3C2=O,16.7
BTP-PhC6,CCCCC(Cn(c1c2sc3c1sc(/C=C4C(c5c(C\4=C(C#N)/C#N)cc(F)c(F)c5)=O)c3C6=CC=C(CCCCCC)C=C6)c7c2c(nsn8)c8c9c7n(CC(CCCC)CC)c%10c9sc%11c%10sc(/C=C%12C(c%13c(C\%12=C(C#N)/C#N)cc(F)c(F)c%13)=O)c%11C%14=CC=C(CCCCCC)C=C%14)CC,PM6,O=C(C1=C(SC(CC(CC)CCCC)=C12)CC(CC)CCCC)C3=C(C4=CC=C(C)S4)SC(C5=CC=C(C6=CC7=C(C8=CC(F)=C(CC(CC)CCCC)S8)C(SC(C)=C9)=C9C(C%10=CC(F)=C(CC(CC)CCCC)S%10)=C7S6)S5)=C3C2=O,16.7
BTP-S7,O=C(C1=CC2=CC(F)=C(C=C2C=C1C/3=C(C#N)\C#N)F)C3=C/C4=C(CCCCCCCCCCC)C(SC(C5=C6C7=C(C8=C(N7CC(CCCC)CCCCCC)C9=C(C(CCCCCCCCCCC)=C(S9)/C=C%10C(C%11=CC%12=CC(F)=C(C=C%12C=C%11C\%10=C(C#N)\C#N)F)=O)S8)C%13=NSN=C5%13)=C%14N6CC(CCCC)CCCCCC)=C%14S4,PM6,O=C(C1=C(SC(CC(CC)CCCC)=C12)CC(CC)CCCC)C3=C(C4=CC=C(C)S4)SC(C5=CC=C(C6=CC7=C(C8=CC(F)=C(CC(CC)CCCC)S8)C(SC(C)=C9)=C9C(C%10=CC(F)=C(CC(CC)CCCC)S%10)=C7S6)S5)=C3C2=O,16.67
Y6,CCCCCCCCCCCc1c(/C=C2\C(=O)c3cc(F)c(F)cc3C2=C(C#N)C#N)sc2c1sc1c3c4nsnc4c4c5sc6c(CCCCCCCCCCC)c(/C=C7\C(=O)c8cc(F)c(F)cc8C7=C(C#N)C#N)sc6c5n(CC(CC)CCCC)c4c3n(CC(CC)CCCC)c21,PM6,O=C(C1=C(SC(CC(CC)CCCC)=C12)CC(CC)CCCC)C3=C(C4=CC=C(C)S4)SC(C5=CC=C(C6=CC7=C(C8=CC(F)=C(CC(CC)CCCC)S8)C(SC(C)=C9)=C9C(C%10=CC(F)=C(CC(CC)CCCC)S%10)=C7S6)S5)=C3C2=O,16.67
M3,CCCCCCCCC(CCCCCC)Cn1c2cc(/C=C3\C(=O)c4cc(F)c(F)cc4C3=C(C#N)C#N)sc2c2sc3c(OCC(CC)CCCC)c4c(sc5c6sc(/C=C7\C(=O)c8cc(F)c(F)cc8C7=C(C#N)C#N)cc6n(CC(CCCCCC)CCCCCCCC)c54)c(OCC(CC)CCCC)c3c21,PM6,O=C(C1=C(SC(CC(CC)CCCC)=C12)CC(CC)CCCC)C3=C(C4=CC=C(C)S4)SC(C5=CC=C(C6=CC7=C(C8=CC(F)=C(CC(CC)CCCC)S8)C(SC(C)=C9)=C9C(C%10=CC(F)=C(CC(CC)CCCC)S%10)=C7S6)S5)=C3C2=O,16.66
AQx-2,CCCCCCCCCCCc1c(/C=C2\C(=O)c3cc(F)c(F)cc3C2=C(C#N)C#N)sc2c1sc1c3c4nccnc4c4c5sc6c(CCCCCCCCCCC)c(/C=C7\C(=O)c8cc(F)c(F)cc8C7=C(C#N)C#N)sc6c5n(CC(CC)CCCC)c4c3n(CC(CC)CCCC)c21,PBDB-TF,O=C(C1=C(SC(CCCCCCCC)=C12)CCCCCCCC)C3=C(C4=CC=C(C)S4)SC(C5=CC=C(C6=CC7=C(C8=CC(F)=C(CCCCCCCC)S8)C(SC(C)=C9)=C9C(C%10=CC(F)=C(CCCCCCCC)S%10)=C7S6)S5)=C3C2=O,16.64
Y11-M,CCCCC(Cn1c2c3n(CC(CC)CCCC)c4c5sc(/C=C6/C(c7cc(F)c(F)cc7C6=O)=C(C#N)\C#N)c(CCCCCCCCCCC)c5sc4c3c8nn(C)nc8c2c(c91)sc%10c9sc(/C=C%11/C(c%12cc(F)c(F)cc%12C%11=O)=C(C#N)\C#N)c%10CCCCCCCCCCC)CC,PM6,O=C(C1=C(SC(CC(CC)CCCC)=C12)CC(CC)CCCC)C3=C(C4=CC=C(C)S4)SC(C5=CC=C(C6=CC7=C(C8=CC(F)=C(CC(CC)CCCC)S8)C(SC(C)=C9)=C9C(C%10=CC(F)=C(CC(CC)CCCC)S%10)=C7S6)S5)=C3C2=O,16.64
BT-BO-L4F,CCCCCCCCCCCc1c(/C=C2\C(=O)c3cc4cc(F)c(F)cc4cc3C2=C(C#N)C#N)sc2c1sc1c3c4nsnc4c4c5sc6c(CCCCCCCCCCC)c(/C=C7\C(=O)c8cc9cc(F)c(F)cc9cc8C7=C(C#N)C#N)sc6c5n(CC(CCCC)CCCCCC)c4c3n(CC(CCCC)CCCCCC)c21,PBDB-T-2F,O=C(C1=C(SC(CC(CC)CCCC)=C12)CC(CC)CCCC)C3=C(C4=CC=C(C)S4)SC(C5=CC=C(C6=CC7=C(C8=CC(F)=C(CC(CC)CCCC)S8)C(SC(C)=C9)=C9C(C%10=CC(F)=C(CC(CC)CCCC)S%10)=C7S6)S5)=C3C2=O,16.6
BTSi-4F,CCCCCCCCCCCc1c(/C=C2\C(=O)c3cc(F)c(F)cc3C2=C(C#N)C#N)sc2c1sc1c3c4nsnc4c4c5sc6c(CCCCCCCCCCC)c(/C=C/C=C7\C(=O)c8cc(F)c(F)cc8C7=C(C#N)C#N)sc6c5n(CCCCCC[Si](C)(O[Si](C)(C)C)O[Si](C)(C)C)c4c3n(CCCCCC[Si](C)(O[Si](C)(C)C)O[Si](C)(C)C)c21,PM6,O=C(C1=C(SC(CC(CC)CCCC)=C12)CC(CC)CCCC)C3=C(C4=CC=C(C)S4)SC(C5=CC=C(C6=CC7=C(C8=CC(F)=C(CC(CC)CCCC)S8)C(SC(C)=C9)=C9C(C%10=CC(F)=C(CC(CC)CCCC)S%10)=C7S6)S5)=C3C2=O,16.6
Y6-O,O=C(C1=CC(F)=C(C=C1C/2=C(C#N)/C#N)F)C2=C/C(SC3=C4SC5=C3N(C6=C5C7=NSN=C7C8=C6N(C9=C8SC%10=C9SC(/C=C%11C(C%12=CC(F)=C(C=C%12C\%11=C(C#N)\C#N)F)=O)=C%10OCCCCCCCCCCCC)CC(CCCCCC)CCCC)CC(CCCCCC)CCCC)=C4OC#CC#CC#CC#CC#CC#C.[HH].[HH].[HH].[HH].[HH].[HH].[HH].[HH].[HH].[HH].[HH],PM6,O=C(C1=C(SC(CC(CC)CCCC)=C12)CC(CC)CCCC)C3=C(C4=CC=C(C)S4)SC(C5=CC=C(C6=CC7=C(C8=CC(F)=C(CC(CC)CCCC)S8)C(SC(C)=C9)=C9C(C%10=CC(F)=C(CC(CC)CCCC)S%10)=C7S6)S5)=C3C2=O,16.6
BTA-C8,CCCCC(CN1C2=C(C3=NN(CCC(CC)CCCCC)N=C3C4=C2N(CC(CC)CCCC)C5=C4SC6=C5SC(/C=C7\C(C8=CC(F)=C(C=C8C7=O)F)=C(C#N)/C#N)=C6CCCCCC)C(S9)=C1C%10=C9C(CCCCCC)=C(/C=C%11/C(C%12=CC(F)=C(C=C%12C%11=O)F)=C(C#N)/C#N)S%10)CC,PM6,O=C(C1=C(SC(CC(CC)CCCC)=C12)CC(CC)CCCC)C3=C(C4=CC=C(C)S4)SC(C5=CC=C(C6=CC7=C(C8=CC(F)=C(CC(CC)CCCC)S8)C(SC(C)=C9)=C9C(C%10=CC(F)=C(CC(CC)CCCC)S%10)=C7S6)S5)=C3C2=O,16.59
AQx2,O=C(C1=CC(F)=C(C=C1C/2=C(C#N)/C#N)F)C2=C/C3=C(CCCCCCCCCCC)C(SC4=C5N(CC(CCCC)CC)C6=C4C7=NC=CN=C7C8=C6N(C9=C8SC%10=C9SC(/C=C%11C(C%12=CC(F)=C(C=C%12C\%11=C(C#N)\C#N)F)=O)=C%10CCCCCCCCCCC)CC(CC)CCCC)=C5S3,PM6,O=C(C1=C(SC(CC(CC)CCCC)=C12)CC(CC)CCCC)C3=C(C4=CC=C(C)S4)SC(C5=CC=C(C6=CC7=C(C8=CC(F)=C(CC(CC)CCCC)S8)C(SC(C)=C9)=C9C(C%10=CC(F)=C(CC(CC)CCCC)S%10)=C7S6)S5)=C3C2=O,16.57
BT-4BO,CCCCCCC(CCCC)Cc1c(/C=C2\C(=O)c3cc(F)c(F)cc3C2=C(C#N)C#N)sc2c1sc1c3c4nsnc4c4c5sc6c(CC(CCCC)CCCCCC)c(/C=C7\C(=O)c8cc(F)c(F)cc8C7=C(C#N)C#N)sc6c5n(CC(CCCC)CCCCCC)c4c3n(CC(CCCC)CCCCCC)c21,PTzBI-dF,FC(C=C1C2=C3C=C(C)SC3=C(C4=CC(F)=C(S4)CC(CC)CCCC)C5=C2SC(C6=C(F)C=C(C7=C8C(C(N(C8=O)CCCCCCCC)=O)=C(C9=NN(N=C79)CCC(CC)CCCC)C%10=CC(F)=C(C)S%10)S6)=C5)=C(S1)CC(CCCC)CC,16.54
QM2,CCCCCCCCCCCc1c(/C=C2\C(=O)c3cc(F)c(F)cc3C2=C(C#N)C#N)sc2c1sc1c3c4nsnc4c4c5sc6c(CCCCCCCCCCC)c(/C=C7\C(=O)c8cc(-c9sc(-c%10ccc%11c(c%10)C(=O)C(=C\c%10sc%12c(sc%13c%14c%15nsnc%15c%15c%16sc%17c(CCCCCCCCCCC)c(/C=C%18\C(=O)c%19cc(F)c(F)cc%19C%18=C(C#N)C#N)sc%17c%16n(CC(CCCCCCCC)CCCCCCCCCC)c%15c%14n(CC(CCCCCCCC)CCCCCCCCCC)c%12%13)c%10CCCCCCCCCCC)/C%11=C(/O)C#N)c(F)c9F)ccc8\C7=C(/O)C#N)sc6c5n(CC(CCCCCCCC)CCCCCCCCCC)c4c3n(CC(CCCCCCCC)CCCCCCCCCC)c21,PM6,O=C(C1=C(SC(CC(CC)CCCC)=C12)CC(CC)CCCC)C3=C(C4=CC=C(C)S4)SC(C5=CC=C(C6=CC7=C(C8=CC(F)=C(CC(CC)CCCC)S8)C(SC(C)=C9)=C9C(C%10=CC(F)=C(CC(CC)CCCC)S%10)=C7S6)S5)=C3C2=O,16.54
BTIC-2Br-γ,O=C(C1=C(C/2=C(C#N)\C#N)C=CC(Br)=C1)C2=C/C(SC3=C4SC(C5=C6C7=C(C8=C(N7CC(CC)CCCC)C9=C(C(CCCCCCCCCCC)=C(S9)/C=C%10C(C%11=C(C\%10=C(C#N)\C#N)C=CC(Br)=C%11)=O)S8)C%12=NSN=C5%12)=C3N6CC(CC)CCCC)=C4CCCCCCCCCCC,PBDB-TF,O=C(C1=C(SC(CCCCCCCC)=C12)CCCCCCCC)C3=C(C4=CC=C(C)S4)SC(C5=CC=C(C6=CC7=C(C8=CC(F)=C(CCCCCCCC)S8)C(SC(C)=C9)=C9C(C%10=CC(F)=C(CCCCCCCC)S%10)=C7S6)S5)=C3C2=O,16.52
Y18,CCCCCCc1c(/C=C2\C(=O)c3cc(F)c(F)cc3C2=C(C#N)C#N)sc2c1sc1c3c4nn(CC(CC)CCCC)nc4c4c5sc6c(CCCCCC)c(/C=C7\C(=O)c8cc(F)c(F)cc8C7=C(C#N)C#N)sc6c5n(CC(CC)CCCC)c4c3n(CC(CC)CCCC)c21,PM6,O=C(C1=C(SC(CC(CC)CCCC)=C12)CC(CC)CCCC)C3=C(C4=CC=C(C)S4)SC(C5=CC=C(C6=CC7=C(C8=CC(F)=C(CC(CC)CCCC)S8)C(SC(C)=C9)=C9C(C%10=CC(F)=C(CC(CC)CCCC)S%10)=C7S6)S5)=C3C2=O,16.52
BTP-4Cl,CCCCCCCCCCCc1c(/C=C2\C(=O)c3cc(Cl)c(Cl)cc3C2=C(C#N)C#N)sc2c1sc1c3c4nsnc4c4c5sc6c(CCCCCCCCCCC)c(/C=C7\C(=O)c8cc(Cl)c(Cl)cc8C7=C(C#N)C#N)sc6c5n(CC(CC)CCCC)c4c3n(CC(CC)CCCC)c21,PBDB-TF,O=C(C1=C(SC(CCCCCCCC)=C12)CCCCCCCC)C3=C(C4=CC=C(C)S4)SC(C5=CC=C(C6=CC7=C(C8=CC(F)=C(CCCCCCCC)S8)C(SC(C)=C9)=C9C(C%10=CC(F)=C(CCCCCCCC)S%10)=C7S6)S5)=C3C2=O,16.5
Y-BO-FBr,CCCCCCCCCCCc1c(/C=C2\C(=O)c3cc(Br)c(F)cc3C2=C(C#N)C#N)sc2c1sc1c3c4nsnc4c4c5sc6c(CCCCCCCCCCC)c(/C=C7\C(=O)c8cc(F)c(Br)cc8C7=C(C#N)C#N)sc6c5n(CC(CCCC)CCCCCC)c4c3n(CC(CCCC)CCCCCC)c21,PM6,O=C(C1=C(SC(CC(CC)CCCC)=C12)CC(CC)CCCC)C3=C(C4=CC=C(C)S4)SC(C5=CC=C(C6=CC7=C(C8=CC(F)=C(CC(CC)CCCC)S8)C(SC(C)=C9)=C9C(C%10=CC(F)=C(CC(CC)CCCC)S%10)=C7S6)S5)=C3C2=O,16.47
BTIC-BO-4Cl,CCCCCCCCCCCc1c(/C=C2\C(=O)c3cc(Cl)c(Cl)cc3C2=C(C#N)C#N)sc2c1sc1c3c4nsnc4c4c5sc6c(CCCCCCCCCCC)c(/C=C7\C(=O)c8cc(Cl)c(Cl)cc8C7=C(C#N)C#N)sc6c5n(CC(CCCC)CCCCCC)c4c3n(CC(CCCC)CCCCCC)c21,PBDB-TF,O=C(C1=C(SC(CCCCCCCC)=C12)CCCCCCCC)C3=C(C4=CC=C(C)S4)SC(C5=CC=C(C6=CC7=C(C8=CC(F)=C(CCCCCCCC)S8)C(SC(C)=C9)=C9C(C%10=CC(F)=C(CCCCCCCC)S%10)=C7S6)S5)=C3C2=O,16.43
N3-Cl-2,O=C1C2=C(C=C(Cl)C=C2)C(/C1=C/C(S3)=C(CCCCCCCCCCC)C4=C3C5=C(S4)C6=C(C(N7CCC(CC)CCCC)=C(C8=NSN=C86)C9=C7C(S%10)=C(S9)C(CCCCCCCCCCC)=C%10/C=C%11C(C%12=C(C\%11=C(C#N)\C#N)C=C(Cl)C=C%12)=O)N5CCC(CC)CCCC)=C(C#N)\C#N,PL1,CC(S1)=CC(C1=C(C2=CC=C(S2)CC(CCCCCCCC)CCCCCCCCCC)C3=C4SC(C5=CN=C(C6=CC(C(C7=CC=C(CCCCCC)C=C7)(C8=CC=C(CCCCCC)C=C8)C9=C%10SC(C%11=NC=C(C)C%12=NSN=C%11%12)=C9)=C%10S6)C%13=NSN=C5%13)=C3)=C4C%14=CC=C(S%14)CC(CCCCCCCC)CCCCCCCCCC,16.42
BTP-4F-12,O=C(C1=CC(F)=C(F)C=C1C/2=C(C#N)\C#N)C2=C/C(SC3=C4SC5=C3N(CC(CCCC)CCCCCC)C6=C5C7=NSN=C7C8=C6N(CC(CCCC)CCCCCC)C9=C8SC%10=C9SC(/C=C%11C(C%12=CC(F)=C(F)C=C%12C\%11=C(C#N)\C#N)=O)=C%10CCCCCCCCCCC)=C4CCCCCCCCCCC,PBDB-TF,O=C(C1=C(SC(CCCCCCCC)=C12)CCCCCCCC)C3=C(C4=CC=C(C)S4)SC(C5=CC=C(C6=CC7=C(C8=CC(F)=C(CCCCCCCC)S8)C(SC(C)=C9)=C9C(C%10=CC(F)=C(CCCCCCCC)S%10)=C7S6)S5)=C3C2=O,16.4
BTP1O-4Cl-C10,CCCCCCCCCCCOc1c(/C=C2\C(=O)c3cc(Cl)c(Cl)cc3C2=C(C#N)C#N)sc2c1sc1c3c4nsnc4c4c5sc6c(CCCCCCCCCCC)c(/C=C7\C(=O)c8cc(Cl)c(Cl)cc8C7=C(C#N)C#N)sc6c5n(CC(CCC)CCCCC)c4c3n(CC(CCC)CCCCC)c21,PM6,O=C(C1=C(SC(CC(CC)CCCC)=C12)CC(CC)CCCC)C3=C(C4=CC=C(C)S4)SC(C5=CC=C(C6=CC7=C(C8=CC(F)=C(CC(CC)CCCC)S8)C(SC(C)=C9)=C9C(C%10=CC(F)=C(CC(CC)CCCC)S%10)=C7S6)S5)=C3C2=O,16.4
BTPV-4F,CCCCCCCCCCCc1c(/C=C\C=C2\C(=O)c3cc(F)c(F)cc3C2=C(C#N)C#N)sc2c1sc1c3c4nsnc4c4c5sc6c(CCCCCCCCCCC)c(/C=C\C=C7\C(=O)c8cc(F)c(F)cc8C7=C(C#N)C#N)sc6c5n(CC(CC)CCCC)c4c3n(CC(CC)CCCC)c21,PM6,O=C(C1=C(SC(CC(CC)CCCC)=C12)CC(CC)CCCC)C3=C(C4=CC=C(C)S4)SC(C5=CC=C(C6=CC7=C(C8=CC(F)=C(CC(CC)CCCC)S8)C(SC(C)=C9)=C9C(C%10=CC(F)=C(CC(CC)CCCC)S%10)=C7S6)S5)=C3C2=O,16.4
BTP-4F,CCCCCCCCCc1c(/C=C2\C(=O)c3cc(F)c(F)cc3C2=C(C#N)C#N)sc2c1sc1c3c4nsnc4c4c5sc6c(CCCCCCCCC)c(/C=C7\C(=O)c8cc(F)c(F)cc8C7=C(C#N)C#N)sc6c5n(CC(CC)CCCC)c4c3n(CC(CC)CCCC)c21,PM6,O=C(C1=C(SC(CC(CC)CCCC)=C12)CC(CC)CCCC)C3=C(C4=CC=C(C)S4)SC(C5=CC=C(C6=CC7=C(C8=CC(F)=C(CC(CC)CCCC)S8)C(SC(C)=C9)=C9C(C%10=CC(F)=C(CC(CC)CCCC)S%10)=C7S6)S5)=C3C2=O,16.37
BTP-S2,N#C/C(C#N)=C(c1c(Cl)c(Cl)c(Cl)c(Cl)c1C2=O)\C2=C\c3c(CCCCCCCCCCC)c4sc5c6c7nsnc7c8c(c9n(CC(CCCC)CCCCCC)c8c6n(CC(CCCC)CCCCCC)c5c4s3)sc%10c9sc(/C=C%11/C(c%12cc(Cl)c(Cl)cc%12C%11=O)=C(C#N)\C#N)c%10CCCCCCCCCCC,PM6,O=C(C1=C(SC(CC(CC)CCCC)=C12)CC(CC)CCCC)C3=C(C4=CC=C(C)S4)SC(C5=CC=C(C6=CC7=C(C8=CC(F)=C(CC(CC)CCCC)S8)C(SC(C)=C9)=C9C(C%10=CC(F)=C(CC(CC)CCCC)S%10)=C7S6)S5)=C3C2=O,16.37
BTIC-BO4Cl,O=C(C1=CC(Cl)=C(Cl)C=C1C/2=C(C#N)\C#N)C2=C/C(SC3=C4SC(C5=C6C7=C(C8=C(N7CC(CCCCCC)CCCC)C9=C(C(CCCCCCCCCCC)=C(S9)/C=C%10C(C%11=CC(Cl)=C(Cl)C=C%11C\%10=C(C#N)\C#N)=O)S8)C%12=NSN=C5%12)=C3N6CC(CCCC)CCCCCC)=C4CCCCCCCCCCC,PBDB-TF,O=C(C1=C(SC(CCCCCCCC)=C12)CCCCCCCC)C3=C(C4=CC=C(C)S4)SC(C5=CC=C(C6=CC7=C(C8=CC(F)=C(CCCCCCCC)S8)C(SC(C)=C9)=C9C(C%10=CC(F)=C(CCCCCCCC)S%10)=C7S6)S5)=C3C2=O,16.36
BT2-4Cl,ClC(C=C1C(/C2=C/C(SC3=C4SC(C5=C6C(N7CC(CCCC)CC)=C(C8=C7C9=C(S8)C(CCCCCCCCCCC)=C(S9)/C=C%10/C(C%11=CC(Cl)=C(C=C%11C%10=O)Cl)=C(C#N)/C#N)C%12=NSN=C%125)=C3N6CC(CC)CCCC)=C4CCCCCCCCCCC)=C(C#N)\C#N)=C(C=C1C2=O)Cl,D18,FC1=C(CC(CCCC)CCCC)SC(C2=C3SC(C)=CC3=C(C4=CC(F)=C(CC(CCCC)CC)S4)C5=C2C=C(C6=C(CC(CCCC)CCCCCC)C=C(C7=CC(C8=NSN=C8C9=C%10SC(C%11=CC(CC(CCCCCC)CCCC)=C(C)S%11)=C9)=C%10S7)S6)S5)=C1,16.35
TPT10,O=C(C1=CC=CC(Br)=C1C/2=C(C#N)\C#N)C2=C/C3=C(CCCCCCCCCCC)C(SC(C4=C5C6=C(C7=C(N6CC(CC)CCCC)C8=C(C(CCCCCCCCCCC)=C(S8)/C=C9C(C%10=CC=CC(Br)=C%10C\9=C(C#N)\C#N)=O)S7)C%11=NSN=C4%11)=C%12N5CC(CCCC)(CC)CCCC)=C%12S3,PTQ11,CC(C(F)=C(C(C1=CC=C(S1)C)=C2N=C3C)F)=C2N=C3OCC(CCCCCCCC)CCCCCC,16.32
BTIC-2Cl-yCF3,CCCCCCCCCCCc1c(/C=C2\C(=O)c3cc(C(F)(F)F)ccc3C2=C(C#N)C#N)sc2c1sc1c3c4nsnc4c4c5sc6c(CCCCCCCCCCC)c(/C=C7\C(=O)c8cc(Cl)c(Cl)cc8C7=C(C#N)C#N)sc6c5n(CC(CC)CCCC)c4c3n(CC(CC)CCCC)c21,PBDB-TF,O=C(C1=C(SC(CCCCCCCC)=C12)CCCCCCCC)C3=C(C4=CC=C(C)S4)SC(C5=CC=C(C6=CC7=C(C8=CC(F)=C(CCCCCCCC)S8)C(SC(C)=C9)=C9C(C%10=CC(F)=C(CCCCCCCC)S%10)=C7S6)S5)=C3C2=O,16.31
BPS-4F,CCCCCCCCC(CCCCCC)Cn1c2c(sc3cc(/C=C4\C(=O)c5cc(F)c(F)cc5C4=C(C#N)C#N)[se]c32)c2c3nsnc3c3c4sc5cc(/C=C6\C(=O)c7cc(F)c(F)cc7C6=C(C#N)C#N)[se]c5c4n(CC(CCCCCC)CCCCCCCC)c3c21,SZ5,ClC1=C(SC(C2=C3C=C(SC3=C(C4=C2SC(C5=CC=C(C6=C7C(CC8=C(SC(CC(CC)CCCC)=C8C7)CC(CC)CCCC)=C(C9=CC=C(S9)C%10=CC%11=C(S%10)C(C%12=CC(Cl)=C(S%12)CC(CCCC)CC)=C%13C=C(C%14=CC(CC(CC)CCCC)=C(S%14)C%15=NC%16=C(S%15)N=C(S%16)C%17=C(C=C(S%17)C)CC(CC)CCCC)SC%13=C%11C%18=CC(Cl)=C(S%18)CC(CCCC)CC)S6)S5)=C4)C%19=CC(Cl)=C(S%19)CC(CC)CCCC)C)=C1)CC(CCCC)CC,16.3
BTP-4Cl-8,O=C(C/1=C\C2=C(CCCCCCCCCCC)C3=C(S2)C4=C(C(C5=NSN=C5C6=C7N(C8=C6SC9=C8SC(/C=C%10/C(C%11=CC(C(C=C%11C%10=O)Cl)Cl)=C(C#N)/C#N)=C9CCCCCCCCCCC)CC(CCCC)CC)=C7N4CC(CC)CCCC)S3)C%12=CC(C(C=C%12C1=C(C#N)\C#N)Cl)Cl,PBDB-TF,O=C(C1=C(SC(CCCCCCCC)=C12)CCCCCCCC)C3=C(C4=CC=C(C)S4)SC(C5=CC=C(C6=CC7=C(C8=CC(F)=C(CCCCCCCC)S8)C(SC(C)=C9)=C9C(C%10=CC(F)=C(CCCCCCCC)S%10)=C7S6)S5)=C3C2=O,16.3
BTP-4Cl-C12,CCCCCCCCCCCc1c(/C=C2\C(=O)c3cc(Cl)c(Cl)cc3C2=C(C#N)C#N)sc2c1sc1c3c4nsnc4c4c5sc6c(CCCCCCCCCCC)c(/C=C7\C(=O)c8cc(Cl)c(Cl)cc8C7=C(C#N)C#N)sc6c5n(CC(CCCC)CCCCCC)c4c3n(CC(CCCC)CCCCCC)c21,PM6,O=C(C1=C(SC(CC(CC)CCCC)=C12)CC(CC)CCCC)C3=C(C4=CC=C(C)S4)SC(C5=CC=C(C6=CC7=C(C8=CC(F)=C(CC(CC)CCCC)S8)C(SC(C)=C9)=C9C(C%10=CC(F)=C(CC(CC)CCCC)S%10)=C7S6)S5)=C3C2=O,16.3
L8-OD,CCCCCCCCCCC(CCCCCCCC)Cc1c(/C=C2\C(=O)c3cc(F)c(F)cc3C2=C(C#N)C#N)sc2c1sc1c3c4nsnc4c4c5sc6c(CC(CCCCCCCC)CCCCCCCCCC)c(/C=C7\C(=O)c8cc(F)c(F)cc8C7=C(C#N)C#N)sc6c5n(CC(CC)CCCC)c4c3n(CC(CC)CCCC)c21,PM6,O=C(C1=C(SC(CC(CC)CCCC)=C12)CC(CC)CCCC)C3=C(C4=CC=C(C)S4)SC(C5=CC=C(C6=CC7=C(C8=CC(F)=C(CC(CC)CCCC)S8)C(SC(C)=C9)=C9C(C%10=CC(F)=C(CC(CC)CCCC)S%10)=C7S6)S5)=C3C2=O,16.26
BTA-C6,CCCCCCc1c(/C=C2\C(=O)c3cc(F)c(F)cc3C2=C(C#N)C#N)sc2c1sc1c3c4nn(CCCCCC)nc4c4c5sc6c(CCCCCC)c(/C=C7\C(=O)c8cc(F)c(F)cc8C7=C(C#N)C#N)sc6c5n(CC(CC)CCCC)c4c3n(CC(CC)CCCC)c21,PM6,O=C(C1=C(SC(CC(CC)CCCC)=C12)CC(CC)CCCC)C3=C(C4=CC=C(C)S4)SC(C5=CC=C(C6=CC7=C(C8=CC(F)=C(CC(CC)CCCC)S8)C(SC(C)=C9)=C9C(C%10=CC(F)=C(CC(CC)CCCC)S%10)=C7S6)S5)=C3C2=O,16.23
BTA-C1,CCCCCCc1c(/C=C2\C(=O)c3cc(F)c(F)cc3C2=C(C#N)C#N)sc2c1sc1c3c4nn(C)nc4c4c5sc6c(CCCCCC)c(/C=C7\C(=O)c8cc(F)c(F)cc8C7=C(C#N)C#N)sc6c5n(CC(CC)CCCC)c4c3n(CC(CC)CCCC)c21,PM6,O=C(C1=C(SC(CC(CC)CCCC)=C12)CC(CC)CCCC)C3=C(C4=CC=C(C)S4)SC(C5=CC=C(C6=CC7=C(C8=CC(F)=C(CC(CC)CCCC)S8)C(SC(C)=C9)=C9C(C%10=CC(F)=C(CC(CC)CCCC)S%10)=C7S6)S5)=C3C2=O,16.21
Y6-O2BO,CCCCCCC(CCCC)COc1c(/C=C2\C(=O)c3cc(F)c(F)cc3C2=C(C#N)C#N)sc2c1sc1c3c4nsnc4c4c5sc6c(OCC(CCCC)CCCCCC)c(/C=C7\C(=O)c8cc(F)c(F)cc8C7=C(C#N)C#N)sc6c5n(CC(CCCC)CCCCCC)c4c3n(CC(CCCC)CCCCCC)c21,PM6,O=C(C1=C(SC(CC(CC)CCCC)=C12)CC(CC)CCCC)C3=C(C4=CC=C(C)S4)SC(C5=CC=C(C6=CC7=C(C8=CC(F)=C(CC(CC)CCCC)S8)C(SC(C)=C9)=C9C(C%10=CC(F)=C(CC(CC)CCCC)S%10)=C7S6)S5)=C3C2=O,16.2
BZ4F-7,CCC(CCCC)CN1N=C2C3=C(N(C4=C3SC5=C4SC(/C=C6/C(C(C=C7F)=C(C6=O)C=C7F)=C(C#N)\C#N)=C5CCCCCC)CC(CC)CCCC)C8=C(C(SC9=C%10SC(/C=C%11C(C%12=C(C\%11=C(C#N)/C#N)C=C(F)C(F)=C%12)=O)=C9CCCCCC)=C%10N8CC(CCCC)CC)C2=N1,PM6,O=C(C1=C(SC(CC(CC)CCCC)=C12)CC(CC)CCCC)C3=C(C4=CC=C(C)S4)SC(C5=CC=C(C6=CC7=C(C8=CC(F)=C(CC(CC)CCCC)S8)C(SC(C)=C9)=C9C(C%10=CC(F)=C(CC(CC)CCCC)S%10)=C7S6)S5)=C3C2=O,16.17
BTIC-2Br-m,CCCCC(Cn1c2c3n(CC(CC)CCCC)c4c5sc(/C=C6/C(c7cc(Br)ccc7C6=O)=C(C#N)\C#N)c(CCCCCCCCCCC)c5sc4c3c8nsnc8c2c(c91)sc%10c9sc(/C=C%11/C(c%12cc(Br)ccc%12C%11=O)=C(C#N)\C#N)c%10CCCCCCCCCCC)CC,PBDB-TF,O=C(C1=C(SC(CCCCCCCC)=C12)CCCCCCCC)C3=C(C4=CC=C(C)S4)SC(C5=CC=C(C6=CC7=C(C8=CC(F)=C(CCCCCCCC)S8)C(SC(C)=C9)=C9C(C%10=CC(F)=C(CCCCCCCC)S%10)=C7S6)S5)=C3C2=O,16.11
ThPy6,CCCCCCc1ccc(C2(c3ccc(CCCCCC)cc3)c3cc4c(cc3-c3sc5cc(/C=C6\C(=O)c7cc(F)c(F)cc7C6=C(C#N)C#N)sc5c32)C(c2ccc(CCCCCC)cc2)(c2ccc(CCCCCC)cc2)c2c-4n(CC(CC)CCCC)c3cc(/C=C4\C(=O)c5cc(F)c(F)cc5C4=C(C#N)C#N)sc23)cc1,PM6,O=C(C1=C(SC(CC(CC)CCCC)=C12)CC(CC)CCCC)C3=C(C4=CC=C(C)S4)SC(C5=CC=C(C6=CC7=C(C8=CC(F)=C(CC(CC)CCCC)S8)C(SC(C)=C9)=C9C(C%10=CC(F)=C(CC(CC)CCCC)S%10)=C7S6)S5)=C3C2=O,16.11
YSe__6,O=C(C(C=C(Cl)C(Cl)=C1)=C1C/2=C(C#N)\C#N)C2=C/C3=C(CCCCCCC)C(S4)=C([Se]3)C5=C4C(C6=NSN=C67)=C(C8=C7C(S9)=C(N8CC(CCCCCCCC)CCCCCC)C%10=C9C(CCCCCCC)=C([Se]%10)/C=C%11/C(C(C=C%12Cl)=C(C%11=O)C=C%12Cl)=C(C#N)\C#N)N5CC(CCCCCC)CCCCCCCC,PM6,O=C(C1=C(SC(CC(CC)CCCC)=C12)CC(CC)CCCC)C3=C(C4=CC=C(C)S4)SC(C5=CC=C(C6=CC7=C(C8=CC(F)=C(CC(CC)CCCC)S8)C(SC(C)=C9)=C9C(C%10=CC(F)=C(CC(CC)CCCC)S%10)=C7S6)S5)=C3C2=O,16.11
Y6-1O,CCCCCCCCCCCOc1c(/C=C2\C(=O)c3cc(F)c(F)cc3C2=C(C#N)C#N)sc2c1sc1c3c4nsnc4c4c5sc6c(CCCCCCCCCCC)c(/C=C7\C(=O)c8cc(F)c(F)cc8C7=C(C#N)C#N)sc6c5n(CC(CC)CCCC)c4c3n(CC(CC)CCCC)c21,PM6,O=C(C1=C(SC(CC(CC)CCCC)=C12)CC(CC)CCCC)C3=C(C4=CC=C(C)S4)SC(C5=CC=C(C6=CC7=C(C8=CC(F)=C(CC(CC)CCCC)S8)C(SC(C)=C9)=C9C(C%10=CC(F)=C(CC(CC)CCCC)S%10)=C7S6)S5)=C3C2=O,16.1
dBTICγ-EH ,O=C(C1=CC=CC=C1C/2=C(C#N)\C#N)C2=C/C(SC3=C4SC(C5=C6C7=C(C8=C(N7CC(CCCC)CC)C9=C(C(CCCCCCCCCCC)=C(S9)/C=C%10C(C%11=CC(C%12=CC=C(C/%13=C(C#N)/C#N)C(C(C%13=C/C%14=C(CCCCCCCCCCC)C(SC(C%15=C%16C%17=C(C%18=NSN=C%18%15)C%19=C(C%20=C(S%19)C(CCCCCCCCCCC)=C(/C=C%21C(C%22=CC=CC=C%22C\%21=C(C#N)/C#N)=O)S%20)N%17CC(CC)CCCC)=C%23N%16CC(CCCC)CC)=C%23S%14)=O)=C%12)=CC=C%11C\%10=C(C#N)\C#N)=O)S8)C%24=NSN=C5%24)=C3N6CC(CC)CCCC)=C4CCCCCCCCCCC,PBQx-H-TF ,CCC(CCCC)CC1=C(F)C=C(C2=C3SC(C4=C(CC(CCCCCC)CCCC)C=C(C5=CC6=C(C(SC(C7=CC(CC(CCCCCC)CCCC)=C(C)S7)=C8)=C8C9=C6N=CC=N9)S5)S4)=CC3=C(C%10=C2C=C(S%10)C)C%11=CC(F)=C(S%11)CC(CCCC)CC)S1,16.06
Y6__e,CCCCCCCCCCCc1c(/C=C2\C(=O)c3cc(F)c(F)cc3C2=C(C#N)C#N)sc2c1sc1c3c4n[se]nc4c4c5sc6c(CCCCCCCCCCC)c(/C=C7\C(=O)c8cc(F)c(F)cc8C7=C(C#N)C#N)sc6c5n(CC(CC)CCCC)c4c3n(CC(CC)CCCC)c21,PM6,O=C(C1=C(SC(CC(CC)CCCC)=C12)CC(CC)CCCC)C3=C(C4=CC=C(C)S4)SC(C5=CC=C(C6=CC7=C(C8=CC(F)=C(CC(CC)CCCC)S8)C(SC(C)=C9)=C9C(C%10=CC(F)=C(CC(CC)CCCC)S%10)=C7S6)S5)=C3C2=O,16.02
S-WSeSe-Cl,CCCCCCCCCCCc1c(/C=C2\C(=O)c3cc(Cl)c(Cl)cc3C2=C(C#N)C#N)[se]c2c1sc1c3c4nsnc4c4c5sc6c(CCCCCCCCCCC)c(/C=C7\C(=O)c8cc(Cl)c(Cl)cc8C7=C(C#N)C#N)[se]c6c5n(CC(CCCC)CCCCCC)c4c3n(CC(CCCC)CCCCCC)c12,PM6,O=C(C1=C(SC(CC(CC)CCCC)=C12)CC(CC)CCCC)C3=C(C4=CC=C(C)S4)SC(C5=CC=C(C6=CC7=C(C8=CC(F)=C(CC(CC)CCCC)S8)C(SC(C)=C9)=C9C(C%10=CC(F)=C(CC(CC)CCCC)S%10)=C7S6)S5)=C3C2=O,16.01
M36,CCCCCCC(CCCC)COc1c2sc3c4sc(/C=C5\C(=O)c6cc(F)c(F)cc6C5=C(C#N)C#N)cc4n(CC(CCCC)CCCCCC)c3c2c(OCC(CCCC)CCCCCC)c2sc3c4sc(/C=C5\C(=O)c6cc(F)c(F)cc6C5=C(C#N)C#N)cc4n(CC(CCCC)CCCCCC)c3c12,PM6,O=C(C1=C(SC(CC(CC)CCCC)=C12)CC(CC)CCCC)C3=C(C4=CC=C(C)S4)SC(C5=CC=C(C6=CC7=C(C8=CC(F)=C(CC(CC)CCCC)S8)C(SC(C)=C9)=C9C(C%10=CC(F)=C(CC(CC)CCCC)S%10)=C7S6)S5)=C3C2=O,16
o-BTP-PhC6,CCCCCCc1ccccc1-c1c(/C=C2\C(=O)c3cc(F)c(F)cc3C2=C(C#N)C#N)sc2c1sc1c3c4nsnc4c4c5sc6c(-c7ccccc7CCCCCC)c(/C=C7\C(=O)c8cc(F)c(F)cc8C7=C(C#N)C#N)sc6c5n(CC(CC)CCCC)c4c3n(CC(CC)CCCC)c21,PTQ10,CC(C1=NC(OCC(CCCCCC)CCCCCCCC)=CN=C1C(C2=CC=C(C)S2)=C3F)=C3F,16
EHBzS-4F,CCCCCCc1c(/C=C2\C(=O)c3cc(F)c(F)cc3C2=C(C#N)C#N)[se]c2c1sc1c3c4nn(CC(CC)CCCC)nc4c4c5sc6c(CCCCCC)c(/C=C7\C(=O)c8cc(F)c(F)cc8C7=C(C#N)C#N)[se]c6c5n(CC(CCCC)CCCCCC)c4c3n(CC(CCCC)CCCCCC)c12,PM6,O=C(C1=C(SC(CC(CC)CCCC)=C12)CC(CC)CCCC)C3=C(C4=CC=C(C)S4)SC(C5=CC=C(C6=CC7=C(C8=CC(F)=C(CC(CC)CCCC)S8)C(SC(C)=C9)=C9C(C%10=CC(F)=C(CC(CC)CCCC)S%10)=C7S6)S5)=C3C2=O,15.94
Y6-C2,C=C1/C(=C/c2sc3c(sc4c5c6nsnc6c6c7sc8c(CCCCCCCCCCC)c(/C=C9\C(=O)c%10cc(F)c(F)cc%10C9=C(C#N)C#N)sc8c7n(CCC(CC)CCCC)c6c5n(CCC(CC)CCCC)c34)c2CCCCCCCCCCC)C(=O)c2cc(F)c(F)cc21.N#CCC#N,PM6,O=C(C1=C(SC(CC(CC)CCCC)=C12)CC(CC)CCCC)C3=C(C4=CC=C(C)S4)SC(C5=CC=C(C6=CC7=C(C8=CC(F)=C(CC(CC)CCCC)S8)C(SC(C)=C9)=C9C(C%10=CC(F)=C(CC(CC)CCCC)S%10)=C7S6)S5)=C3C2=O,15.89
BTN-4F,CCCCCCCCCCCc1c(/C=C2\C(=O)c3cc(F)c(F)cc3C2=C(C#N)C#N)sc2c1sc1c3c4nsnc4c4c5c(cc(/C=C6\C(=O)c7cc(F)c(F)cc7C6=C(C#N)C#N)n5C)n(CC(CC)CCCC)c4c3n(CC(CC)CCCC)c21,PM6,O=C(C1=C(SC(CC(CC)CCCC)=C12)CC(CC)CCCC)C3=C(C4=CC=C(C)S4)SC(C5=CC=C(C6=CC7=C(C8=CC(F)=C(CC(CC)CCCC)S8)C(SC(C)=C9)=C9C(C%10=CC(F)=C(CC(CC)CCCC)S%10)=C7S6)S5)=C3C2=O,15.82
