Repository: leylacheung/HGT-MI

# Modeling Multi-Level Donor-Acceptor Interactions for Device-Level Efficiency Prediction in Organic Solar Cells
  <em>Figure 1. Illustration of the working  mechanism of organic solar cells, showing charge separation and energy level alignment between donor and  acceptor.</em>

## Motivation
The organic solar cell is considered one of the most promising solar technologies, as it can produce low-cost solar panels through roll-to-roll printing similar to the production of newspapers. However, the development of OSCs has been hindered by labor-intensive and time-consuming processes involved in material synthesis and device optimization, significantly limiting the rapid identification and screening of novel materials. To accelerate the development of the technology, it is crucial to develop reliable computational models capable of predicting material or device properties of OSCs. Existing computational approaches often neglect critical donor-acceptor interactions that determine the performance of OSC devices. To address this gap, we propose a Hierarchical Graph Transformer with Multi-level Interactions (HGT-MI) model explicitly designed to capture donor-acceptor intermolecular interactions using hierarchical, multi-scale representations. Comprehensive evaluations demonstrate significantly enhanced prediction performance over existing models, showcasing its strength in representing complex molecular structures and interactions. Our model substantially reduces reliance on trial-and-error experiments and greatly accelerates the development of high-performance OSC materials. More importantly, the versatility and generalizability of our framework make it broadly applicable to other emerging material systems, including perovskite solar cells, light-emitting diodes, and battery technologies.

## Overall Framework
  <em>Figure 2. HGT-MI overview. (a) Multi-level Embedding Extraction. (b) Multi-level Interaction Modeling. (c) Prediction module.</em>

### 📊 Dataset Briefs

- **DA_Pair 51K**  
  ~51000 virtual donor-acceptor pairs from Lopez *et al.*; donor fixed to PCDTBT, acceptors generated by combinatorial assembly of 107 fragments. HOMO/LUMO/band gap via DFT and PCE estimated by a modified Scharber model; pairs with negative or extremely low PCE were removed.

- **DA_Pair 1.2K**  
  1200 literature-reported donor–acceptor pairs with *experimental* PCE. After de-duplication and outlier filtering, it serves as a realistic benchmark for modelling intermolecular interactions in OSC devices.

### Main results

#### Clone the repository
https://github.com/leylacheung/HGT-MI.git

#### Create conda environment
conda env create -f requirements.txt

### Running Pipeline
The overall workflow of HGT-MI consists of three stages: data preprocessing, data loading, and model training.

#### Step 1: Data preprocessing

In the first stage, the raw molecular data are processed to construct motif-level graphs. This step includes SMILES parsing, BRICS-based motif decomposition, atom-to-motif mapping, and motif graph construction.

```bash
jupyter notebook motif_graph.ipynb
```
After preprocessing, the generated motif graphs will be saved for subsequent training and evaluation.

#### Step 2: Data loading

In the second stage, the processed atom-level and motif-level graphs are loaded and organized into donor-acceptor pair samples. The dataloader prepares the data for model input and splits the dataset into training, validation, and test sets.

```bash
python dataloader.py
```

#### Step 3: Model training

After data preparation, model parameters can be configured and the training process can be launched.
```bash
python train.py --config configs/default.yaml
```
Users can modify the configuration file to adjust hyperparameters such as the hidden dimension, number of layers, batch size, and learning rate, or to select different datasets.

### 🎯 Demo (Coming Soon)

We will provide a simple demo to illustrate the full pipeline, including:

- Input: donor and acceptor SMILES  
- Output: predicted PCE  
- Visualization of multi-level interactions  

Stay tuned!

File: Data/PCE/PCE.csv (part 1 of 6)
molecule,SMILES,PCE
mBzS-4F,CCCCCCc1c(/C=C2\C(=O)c3cc(F)c(F)cc3C2=C(C#N)C#N)[se]c2c1sc1c3c4nn(C)nc4c4c5sc6c(CCCCCC)c(/C=C7\C(=O)c8cc(F)c(F)cc8C7=C(C#N)C#N)[se]c6c5n(CC(CCCC)CCCCCC)c4c3n(CC(CCCC)CCCCCC)c12,17.02 
EHBzS-4F,CCCCCCc1c(/C=C2\C(=O)c3cc(F)c(F)cc3C2=C(C#N)C#N)[se]c2c1sc1c3c4nn(CC(CC)CCCC)nc4c4c5sc6c(CCCCCC)c(/C=C7\C(=O)c8cc(F)c(F)cc8C7=C(C#N)C#N)[se]c6c5n(CC(CCCC)CCCCCC)c4c3n(CC(CCCC)CCCCCC)c12,15.33 
Y1,CCCCC(CC)Cn1nc2c(n1)c1c3sc4cc(/C=C5\C(=O)c6ccccc6C5=C(C#N)C#N)sc4c3n(CC(CC)CCCC)c1c1c2c2sc3cc(/C=C4\C(=O)c5ccccc5C4=C(C#N)C#N)sc3c2n1CC(CC)CCCC,13.22 
Y1-4F,CCCCC(CC)Cn1nc2c(n1)c1c3sc4cc(/C=C5\C(=O)c6cc(F)c(F)cc6C5=C(C#N)C#N)sc4c3n(CC(CC)CCCC)c1c1c2c2sc3cc(/C=C4\C(=O)c5cc(F)c(F)cc5C4=C(C#N)C#N)sc3c2n1CC(CC)CCCC,14.40 
Y21,CCCCCCc1c(/C=C2\C(=O)c3cc(F)c(F)cc3C2=C(C#N)C#N)sc2c1sc1c3c4nn(CC(CC)CCCC)nc4c4c5sc(/C=C6\C(=O)c7cc(F)c(F)cc7C6=C(C#N)C#N)cc5n(CC(CC)CCCC)c4c3n(CC(CC)CCCC)c21,15.20 
PN6SBO-4F,CCCCCCc1c(/C=C2\C(=O)c3cc(F)c(F)cc3C2=C(C#N)C#N)[se]c2c1sc1c3c4nn(C)nc4c4c5sc6c(CCCCCC)c(/C=C7\C(=O)c8cc(F)c(F)cc8C7=C(C#N)C#N)[se]c6c5n(CC(CCCC)CCCCCC)c4c3n(CC(CCCC)CCCCCC)c12,12.73 
AN6SBO-4F,CCCCCCc1c(/C=C2\C(=O)c3cc(F)c(F)cc3C2=C(C#N)C#N)[se]c2c1sc1c3c4nn(CCCCC)nc4c4c5sc6c(CCCCCC)c(/C=C7\C(=O)c8cc(F)c(F)cc8C7=C(C#N)C#N)[se]c6c5n(CC(CCCC)CCCCCC)c4c3n(CC(CCCC)CCCCCC)c12,8.32 
EHN6SEH-4F,CCCCCCc1c(/C=C2\C(=O)c3cc(F)c(F)cc3C2=C(C#N)C#N)[se]c2c1sc1c3c4nn(CC(CC)CCCC)nc4c4c5sc6c(CCCCCC)c(/C=C7\C(=O)c8cc(F)c(F)cc8C7=C(C#N)C#N)[se]c6c5n(CC(CCCC)CCCCCC)c4c3n(CC(CCCC)CCCCCC)c12,17.48 
Y2,CCCCC(CC)Cn1nc2c(n1)c1c3sc4cc(/C=C5\C(=O)c6cscc6C5=C(C#N)C#N)sc4c3n(CC(CC)CCCC)c1c1c2c2sc3cc(/C=C4\C(=O)c5cscc5C4=C(C#N)C#N)sc3c2n1CC(CC)CCCC,13.25 
Y18,CCCCCCc1c(/C=C2\C(=O)c3cc(F)c(F)cc3C2=C(C#N)C#N)sc2c1sc1c3c4nn(CC(CC)CCCC)nc4c4c5sc6c(CCCCCC)c(/C=C7\C(=O)c8cc(F)c(F)cc8C7=C(C#N)C#N)sc6c5n(CC(CC)CCCC)c4c3n(CC(CC)CCCC)c21,16.52 
BTP-Fu,CCCCCCCCc1ccc(-c2c(/C=C3\C(=O)c4cc(F)c(F)cc4C3=C(C#N)C#N)sc3c2sc2c4c5nsnc5c5c6sc7c(-c8ccc(CCCCCCCC)o8)c(/C=C8\C(=O)c9cc(F)c(F)cc9C8=C(C#N)C#N)sc7c6n(CC(CC)CCCC)c5c4n(CC(CC)CCCC)c32)o1,4.80 
BTP-Th,CCCCCCCCc1ccc(-c2c(/C=C3\C(=O)c4cc(F)c(F)cc4C3=C(C#N)C#N)sc3c2sc2c4c5nsnc5c5c6sc7c(-c8ccc(CCCCCCCC)s8)c(/C=C8\C(=O)c9cc(F)c(F)cc9C8=C(C#N)C#N)sc7c6n(CC(CC)CCCC)c5c4n(CC(CC)CCCC)c32)s1,16.80 
BTP-Se,CCCCCCCCc1ccc(-c2c(/C=C3\C(=O)c4cc(F)c(F)cc4C3=C(C#N)C#N)sc3c2sc2c4c5nsnc5c5c6sc7c(-c8ccc(CCCCCCCC)[se]8)c(/C=C8\C(=O)c9cc(F)c(F)cc9C8=C(C#N)C#N)sc7c6n(CC(CC)CCCC)c5c4n(CC(CC)CCCC)c32)[se]1,15.30 
BTIC-F-m,CCCCCCCCCCCc1c(/C=C2\C(=O)c3ccc(F)cc3C2=C(C#N)C#N)sc2c1sc1c3c4nsnc4c4c5sc6c(CCCCCCCCCCC)c(/C=C7\C(=O)c8ccc(F)cc8C7=C(C#N)C#N)sc6c5n(CC(CC)CCCC)c4c3n(CC(CC)CCCC)c21,13.42 
BTIC-Cl-m,CCCCCCCCCCCc1c(/C=C2\C(=O)c3ccc(Cl)cc3C2=C(C#N)C#N)sc2c1sc1c3c4nsnc4c4c5sc6c(CCCCCCCCCCC)c(/C=C7\C(=O)c8ccc(Cl)cc8C7=C(C#N)C#N)sc6c5n(CC(CC)CCCC)c4c3n(CC(CC)CCCC)c21,12.89 
BTIC-CF3-m,CC(F)(F)F.CC(F)(F)F.CCCCCCCCCCCc1c(/C=C2\C(=O)c3ccccc3C2=C(C#N)C#N)sc2c1sc1c3c4nsnc4c4c5sc6c(CCCCCCCCCCC)c(/C=C7\C(=O)c8ccccc8C7=C(C#N)C#N)sc6c5n(CC(CC)CCCC)c4c3n(CC(CC)CCCC)c21,14.99 
BTIC-CF3-g,CCCCCCCCCCCc1c(/C=C2\C(=O)c3cc(C(F)(F)F)ccc3C2=C(C#N)C#N)sc2c1sc1c3c4nsnc4c4c5sc6c(CCCCCCCCCCC)c(/C=C7\C(=O)c8cc(C(F)(F)F)ccc8C7=C(C#N)C#N)sc6c5n(CC(CC)CCCC)c4c3n(CC(CC)CCCC)c21,15.26 
Y6,CCCCCCCCCCCc1c(/C=C2\C(=O)c3cc(F)c(F)cc3C2=C(C#N)C#N)sc2c1sc1c3c4nsnc4c4c5sc6c(CCCCCCCCCCC)c(/C=C7\C(=O)c8cc(F)c(F)cc8C7=C(C#N)C#N)sc6c5n(CC(CC)CCCC)c4c3n(CC(CC)CCCC)c21,17.69 
Y6-O2BO,CCCCCCC(CCCC)COc1c(/C=C2\C(=O)c3cc(F)c(F)cc3C2=C(C#N)C#N)sc2c1sc1c3c4nsnc4c4c5sc6c(OCC(CCCC)CCCCCC)c(/C=C7\C(=O)c8cc(F)c(F)cc8C7=C(C#N)C#N)sc6c5n(CC(CCCC)CCCCCC)c4c3n(CC(CCCC)CCCCCC)c21,16.20 
BPF-4F,CCCCCCCCC(CCCCCC)Cn1c2c3oc(/C=C4\C(=O)c5cc(F)c(F)cc5C4=C(C#N)C#N)cc3sc2c2c3nsnc3c3c4sc5cc(/C=C6\C(=O)c7cc(F)c(F)cc7C6=C(C#N)C#N)oc5c4n(CC(CCCCCC)CCCCCCCC)c3c21,12.60 
BPT-4F,CCCCCCCCC(CCCCCC)Cn1c2c3sc(/C=C4\C(=O)c5cc(F)c(F)cc5C4=C(C#N)C#N)cc3sc2c2c3nsnc3c3c4sc5cc(/C=C6\C(=O)c7cc(F)c(F)cc7C6=C(C#N)C#N)sc5c4n(CC(CCCCCC)CCCCCCCC)c3c21,16.80 
BPS-4F,CCCCCCCCC(CCCCCC)Cn1c2c(sc3cc(/C=C4\C(=O)c5cc(F)c(F)cc5C4=C(C#N)C#N)[se]c32)c2c3nsnc3c3c4sc5cc(/C=C6\C(=O)c7cc(F)c(F)cc7C6=C(C#N)C#N)[se]c5c4n(CC(CCCCCC)CCCCCCCC)c3c21,16.30 
SY1,CCCCCCCCCCCc1c(/C=C2\C(=O)c3ccc(Cl)cc3C2=C(C#N)C#N)sc2c1sc1c3c4nsnc4c4c5sc6c(CCCCCCCCCCC)c(/C=C7\C(=O)c8cc(F)c(F)cc8C7=C(C#N)C#N)sc6c5n(CC(CC)CCCC)c4c3n(CC(CC)CCCC)c21,16.60 
SY2,CCCCCCCCCCCc1c(/C=C2\C(=O)c3cc(F)c(F)cc3C2=C(C#N)C#N)sc2c1sc1c3c4nsnc4c4c5sc6c(CCCCCCCCCCC)c(/C=C7\C(=O)c8cc(Cl)c(Cl)cc8C7=C(C#N)C#N)sc6c5n(CC(CC)CCCC)c4c3n(CC(CC)CCCC)c21,15.77 
SY3,CCCCCCCCCCCc1c(/C=C2\C(=O)c3ccc(Cl)cc3C2=C(C#N)C#N)sc2c1sc1c3c4nsnc4c4c5sc6c(CCCCCCCCCCC)c(/C=C7\C(=O)c8cc(Cl)c(Cl)cc8C7=C(C#N)C#N)sc6c5n(CC(CC)CCCC)c4c3n(CC(CC)CCCC)c21,15.96 
BP6T-4F,CCCCCCCCCc1c(/C=C2\C(=O)c3cc(F)c(F)cc3C2=C(C#N)C#N)sc2c1sc1c2sc2c3c4nsnc4c4c5sc6c7sc(/C=C8\C(=O)c9cc(F)c(F)cc9C8=C(C#N)C#N)c(CCCCCCCCC)c7sc6c5n(CC(CCCCCC)CCCCCCCC)c4c3n(CC(CCCCCC)CCCCCCCC)c12,6.03 
ABP6T-4F,CCCCCCCCCc1c(/C=C2\C(=O)c3cc(F)c(F)cc3C2=C(C#N)C#N)sc2c1sc1c2sc2c1sc1c3c4nsnc4c4c5sc6c(CCCCCCCCC)c(/C=C7\C(=O)c8cc(F)c(F)cc8C7=C(C#N)C#N)sc6c5n(CC(CCCCCC)CCCCCCCC)c4c3n(CC(CCCCCC)CCCCCCCC)c21,15.26 
Y6-2O,CCCCCCCCCCCOc1c(/C=C2\C(=O)c3cc(F)c(F)cc3C2=C(C#N)C#N)sc2c1sc1c3c4nsnc4c4c5sc6c(OCCCCCCCCCCC)c(/C=C7\C(=O)c8cc(F)c(F)cc8C7=C(C#N)C#N)sc6c5n(CC(CC)CCCC)c4c3n(CC(CC)CCCC)c21,5.60 
Y6-1O,CCCCCCCCCCCOc1c(/C=C2\C(=O)c3cc(F)c(F)cc3C2=C(C#N)C#N)sc2c1sc1c3c4nsnc4c4c5sc6c(CCCCCCCCCCC)c(/C=C7\C(=O)c8cc(F)c(F)cc8C7=C(C#N)C#N)sc6c5n(CC(CC)CCCC)c4c3n(CC(CC)CCCC)c21,15.40 
BP4T-4F,CCCCCCCCCc1c(/C=C2\C(=O)c3cc(F)c(F)cc3C2=C(C#N)C#N)sc2c1sc1c3c4nsnc4c4c5sc6c(CCCCCCCCC)c(/C=C7\C(=O)c8cc(F)c(F)cc8C7=C(C#N)C#N)sc6c5n(CC(CCCC)CCCCCC)c4c3n(CC(CCCC)CCCCCC)c21,16.80 
BP5T-4F,CCCCCCCCCc1c(/C=C2\C(=O)c3cc(F)c(F)cc3C2=C(C#N)C#N)sc2c1sc1c2sc2c3c4nsnc4c4c5sc6c(CCCCCCCCC)c(/C=C7\C(=O)c8cc(F)c(F)cc8C7=C(C#N)C#N)sc6c5n(CC(CCCC)CCCCCC)c4c3n(CC(CCCC)CCCCCC)c12,16.40 
ABP4T-4F,CCCCCCCCCc1c(/C=C2\C(=O)c3cc(F)c(F)cc3C2=C(C#N)C#N)sc2c1sc1c2sc2c3c4cscc4c4c5sc(/C=C6\C(=O)c7cc(F)c(F)cc7C6=C(C#N)C#N)c(CCCCCCCC)c5n(CC(CCCC)CCCCCC)c4c3n(CC(CCCC)CCCCCC)c12,14.90 
BTP-ClBr,CCCCCCCCCCCc1c(/C=C2\C(=O)c3c(ccc(Br)c3Cl)C2=C(C#N)C#N)sc2c1sc1c3c4nsnc4c4c5sc6c(CCCCCCCCCCC)c(/C=C7\C(=O)c8c(ccc(Br)c8Cl)C7=C(C#N)C#N)sc6c5n(CC(CCCC)CCCCCC)c4c3n(CC(CCCC)CCCCCC)c21,16.36 
BTP-ClBr1,CCCCCCCCCCCc1c(/C=C2\C(=O)c3cc(Br)c(Cl)cc3C2=C(C#N)C#N)sc2c1sc1c3c4nsnc4c4c5sc6c(CCCCCCCCCCC)c(/C=C7\C(=O)c8cc(Br)c(Cl)cc8C7=C(C#N)C#N)sc6c5n(CC(CCCC)CCCCCC)c4c3n(CC(CCCC)CCCCCC)c21,14.38 
BTP-ClBr2,CCCCCCCCCCCc1c(/C=C2\C(=O)c3c(Cl)cc(Br)cc3C2=C(C#N)C#N)sc2c1sc1c3c4nsnc4c4c5sc6c(CCCCCCCCCCC)c(/C=C7\C(=O)c8c(Cl)cc(Br)cc8C7=C(C#N)C#N)sc6c5n(CC(CCCC)CCCCCC)c4c3n(CC(CCCC)CCCCCC)c21,15.31 
BTP1O-4Cl-C8,CCCCCCCCCCCOc1c(/C=C2\C(=O)c3cc(Cl)c(Cl)cc3C2=C(C#N)C#N)sc2c1sc1c3c4nsnc4c4c5sc6c(CCCCCCCCCCC)c(/C=C7\C(=O)c8cc(Cl)c(Cl)cc8C7=C(C#N)C#N)sc6c5n(CC(CC)CCCC)c4c3n(CC(CC)CCCC)c21,14.70 
BTP1O-4Cl-C10,CCCCCCCCCCCOc1c(/C=C2\C(=O)c3cc(Cl)c(Cl)cc3C2=C(C#N)C#N)sc2c1sc1c3c4nsnc4c4c5sc6c(CCCCCCCCCCC)c(/C=C7\C(=O)c8cc(Cl)c(Cl)cc8C7=C(C#N)C#N)sc6c5n(CC(CCC)CCCCC)c4c3n(CC(CCC)CCCCC)c21,16.40 
BTP1O-4Cl-C12,CCCCCCCCCCCOc1c(/C=C2\C(=O)c3cc(Cl)c(Cl)cc3C2=C(C#N)C#N)sc2c1sc1c3c4nsnc4c4c5sc6c(CCCCCCCCCCC)c(/C=C7\C(=O)c8cc(Cl)c(Cl)cc8C7=C(C#N)C#N)sc6c5n(CC(CCCC)CCCCCC)c4c3n(CC(CCCC)CCCCCC)c21,17.10 
BTP2O-4Cl-C12,CCCCCCCCCCCOc1c(/C=C2\C(=O)c3cc(Cl)c(Cl)cc3C2=C(C#N)C#N)sc2c1sc1c3c4nsnc4c4c5sc6c(OCCCCCCCCCCC)c(/C=C7\C(=O)c8cc(Cl)c(Cl)cc8C7=C(C#N)C#N)sc6c5n(CC(CCCC)CCCCCC)c4c3n(CC(CCCC)CCCCCC)c21,15.60 
BTP-4Cl-C12,CCCCCCCCCCCc1c(/C=C2\C(=O)c3cc(Cl)c(Cl)cc3C2=C(C#N)C#N)sc2c1sc1c3c4nsnc4c4c5sc6c(CCCCCCCCCCC)c(/C=C7\C(=O)c8cc(Cl)c(Cl)cc8C7=C(C#N)C#N)sc6c5n(CC(CCCC)CCCCCC)c4c3n(CC(CCCC)CCCCCC)c21,16.30 
BTP-4F-PC6,CCCCCCc1cccc(-c2c(/C=C3\C(=O)c4cc(F)c(F)cc4C3=C(C#N)C#N)sc3c2sc2c4c5nsnc5c5c6sc7c(-c8cccc(CCCCCC)c8)c(/C=C8\C(=O)c9cc(F)c(F)cc9C8=C(C#N)C#N)sc7c6n(CC(CC)CCCC)c5c4n(CC(CC)CCCC)c32)c1,17.22 
BTP-4F-P2EH,CCCCC(CC)Cc1cccc(-c2c(/C=C3\C(=O)c4cc(F)c(F)cc4C3=C(C#N)C#N)sc3c2sc2c4c5nsnc5c5c6sc7c(-c8cccc(CC(CC)CCCC)c8)c(/C=C8\C(=O)c9cc(F)c(F)cc9C8=C(C#N)C#N)sc7c6n(CC(CC)CCCC)c5c4n(CC(CC)CCCC)c32)c1,18.22 
BTP-4F-P3EH,CCCCC(CC)CCc1cccc(-c2c(/C=C3\C(=O)c4cc(F)c(F)cc4C3=C(C#N)C#N)sc3c2sc2c4c5nsnc5c5c6sc7c(-c8cccc(CCC(CC)CCCC)c8)c(/C=C8\C(=O)c9cc(F)c(F)cc9C8=C(C#N)C#N)sc7c6n(CC(CC)CCCC)c5c4n(CC(CC)CCCC)c32)c1,17.57 
BTP-S1,CCCCCCCCCCCc1c(/C=C2\C(=O)c3cc(F)c(F)cc3C2=C(C#N)C#N)sc2c1sc1c3c4nsnc4c4c5sc6c(CCCCCCCCCCC)c(/C=C7\C(=O)c8c(Cl)c(Cl)c(Cl)c(Cl)c8C7=C(C#N)C#N)sc6c5n(CC(CC)CCCC)c4c3n(CC(CC)CCCC)c21,15.21 
BTP-S2,CCCCCCCCCCCc1c(/C=C2\C(=O)c3cc(Cl)c(Cl)cc3C2=C(C#N)C#N)sc2c1sc1c3c4nsnc4c4c5sc6c(CCCCCCCCCCC)c(/C=C7\C(=O)c8c(Cl)c(Cl)c(Cl)c(Cl)c8C7=C(C#N)C#N)sc6c5n(CC(CC)CCCC)c4c3n(CC(CC)CCCC)c21,16.37 
SN,CCCCCCCCCCCc1c(/C=C2\C(=O)c3cc(F)c(F)cc3C2=C(C#N)C#N)sc2c1sc1c3c4nsnc4c4c5c(c6sc(/C=C7\C(=O)c8cc(F)c(F)cc8C7=C(C#N)C#N)c(CCCCCCCCCCC)c6n5C)n(CC(CC)CCCC)c4c3n(CC(CC)CCCC)c21,14.30 
AQx-1,CCCCCCCCCCCc1c(/C=C2\C(=O)c3cc(F)c(F)cc3C2=C(C#N)C#N)sc2c1sc1c3c4nc(C)c(C)nc4c4c5sc6c(CCCCCCCCCCC)c(/C=C7\C(=O)c8cc(F)c(F)cc8C7=C(C#N)C#N)sc6c5n(CC(CC)CCCC)c4c3n(CC(CC)CCCC)c21,13.06 
AQx-2,CCCCCCCCCCCc1c(/C=C2\C(=O)c3cc(F)c(F)cc3C2=C(C#N)C#N)sc2c1sc1c3c4nccnc4c4c5sc6c(CCCCCCCCCCC)c(/C=C7\C(=O)c8cc(F)c(F)cc8C7=C(C#N)C#N)sc6c5n(CC(CC)CCCC)c4c3n(CC(CC)CCCC)c21,16.43 
BTP-2F-ThCl,CCCCCCCCCCCc1c(/C=C2\C(=O)c3c(csc3Cl)C2=C(C#N)C#N)sc2c1sc1c3c4nsnc4c4c5sc6c(CCCCCCCCCCC)c(/C=C7\C(=O)c8c(csc8Cl)C7=C(C#N)C#N)sc6c5n(CC(CC)CCCC)c4c3n(CC(CC)CCCC)c21,16.77 
BTP-2ThCl,CCCCCCCCCCCc1c(/C=C2\C(=O)c3cc(F)c(F)cc3C2=C(C#N)C#N)sc2c1sc1c3c4nsnc4c4c5sc6c(CCCCCCCCCCC)c(/C=C7\C(=O)c8c(csc8Cl)C7=C(C#N)C#N)sc6c5n(CC(CC)CCCC)c4c3n(CC(CC)CCCC)c21,14.33 
BTIC-C12-4Cl,CCCCCCCCCCCc1c(/C=C2\C(=O)c3cc(Cl)c(Cl)cc3C2=C(C#N)C#N)sc2c1sc1c3c4nsnc4c4c5sc6c(CCCCCCCCCCC)c(/C=C7\C(=O)c8cc(Cl)c(Cl)cc8C7=C(C#N)C#N)sc6c5n(CCCCCCCCCCC)c4c3n(CCCCCCCCCCC)c21,11.16 
BTIC-EH-4Cl,CCCCCCCCCCCc1c(/C=C2\C(=O)c3cc(Cl)c(Cl)cc3C2=C(C#N)C#N)sc2c1sc1c3c4nsnc4c4c5sc6c(CCCCCCCCCCC)c(/C=C7\C(=O)c8cc(Cl)c(Cl)cc8C7=C(C#N)C#N)sc6c5n(CC(CC)CCCC)c4c3n(CC(CC)CCCC)c21,14.04 
BTIC-BO-4Cl,CCCCCCCCCCCc1c(/C=C2\C(=O)c3cc(Cl)c(Cl)cc3C2=C(C#N)C#N)sc2c1sc1c3c4nsnc4c4c5sc6c(CCCCCCCCCCC)c(/C=C7\C(=O)c8cc(Cl)c(Cl)cc8C7=C(C#N)C#N)sc6c5n(CC(CCCC)CCCCCC)c4c3n(CC(CCCC)CCCCCC)c21,16.19 
BTIC-HD-4Cl,CCCCCCCCCCCc1c(/C=C2\C(=O)c3cc(Cl)c(Cl)cc3C2=C(C#N)C#N)sc2c1sc1c3c4nsnc4c4c5sc6c(CCCCCCCCCCC)c(/C=C7\C(=O)c8cc(Cl)c(Cl)cc8C7=C(C#N)C#N)sc6c5n(CC(CCCCCC)CCCCCCCCCC)c4c3n(CC(CCCCCC)CCCCCCCCCC)c21,13.75 
CH1007,CCCCCCCCCCCc1c(/C=C2\C(=O)c3cc(F)c(F)cc3C2=C(C#N)C#N)[se]c2c1sc1c3c4nsnc4c4c5sc6c(CCCCCCCCCCC)c(/C=C7\C(=O)c8cc(F)c(F)cc8C7=C(C#N)C#N)[se]c6c5n(CC(CCCC)CCCCCC)c4c3n(CC(CCCC)CCCCCC)c12,16.75 
QIP-4F,CCCCCCCCCCCc1c(/C=C2\C(=O)c3cc(F)c(F)cc3C2=C(C#N)C#N)sc2c1sc1c3c4nc5c(nc4c4c6sc7c(CCCCCCCCCCC)c(/C=C8\C(=O)c9cc(F)c(F)cc9C8=C(C#N)C#N)sc7c6n(CC(CC)CCCC)c4c3n(CC(CC)CCCC)c21)C(=O)N(CC(CC)CCCC)C5=O,11.95 
QIP-4Cl,CCCCCCCCCCCc1c(/C=C2\C(=O)c3cc(Cl)c(Cl)cc3C2=C(C#N)C#N)sc2c1sc1c3c4nc5c(nc4c4c6sc7c(CCCCCCCCCCC)c(/C=C8\C(=O)c9cc(Cl)c(Cl)cc9C8=C(C#N)C#N)sc7c6n(CC(CC)CCCC)c4c3n(CC(CC)CCCC)c21)C(=O)N(CC(CC)CCCC)C5=O,13.12 
o-BTP-PhC6,CCCCCCc1ccccc1-c1c(/C=C2\C(=O)c3cc(F)c(F)cc3C2=C(C#N)C#N)sc2c1sc1c3c4nsnc4c4c5sc6c(-c7ccccc7CCCCCC)c(/C=C7\C(=O)c8cc(F)c(F)cc8C7=C(C#N)C#N)sc6c5n(CC(CC)CCCC)c4c3n(CC(CC)CCCC)c21,15.60 
m-BTP-PhC6,CCCCCCc1cccc(-c2c(/C=C3\C(=O)c4cc(F)c(F)cc4C3=C(C#N)C#N)sc3c2sc2c4c5nsnc5c5c6sc7c(-c8cccc(CCCCCC)c8)c(/C=C8\C(=O)c9cc(F)c(F)cc9C8=C(C#N)C#N)sc7c6n(CC(CC)CCCC)c5c4n(CC(CC)CCCC)c32)c1,17.30 
p-BTP-PhC6,CCCCCCc1ccc(-c2c(/C=C3\C(=O)c4cc(F)c(F)cc4C3=C(C#N)C#N)sc3c2sc2c4c5nsnc5c5c6sc7c(-c8ccc(CCCCCC)cc8)c(/C=C8\C(=O)c9cc(F)c(F)cc9C8=C(C#N)C#N)sc7c6n(CC(CC)CCCC)c5c4n(CC(CC)CCCC)c32)cc1,16.70 
BTP-1V,CCCCCCCCCCCc1c(/C=C\C=C2\C(=O)c3ccccc3C2=C(C#N)C#N)sc2c1sc1c3c4nsnc4c4c5sc6c(CCCCCCCCCCC)c(/C=C7\C(=O)c8ccccc8C7=C(C#N)C#N)sc6c5n(CC(CCCC)CCCCCC)c4c3n(CC(CCCC)CCCCCC)c21,10.70 
BTP-2V,CCCCCCCCCCCc1c(/C=C\C=C2\C(=O)c3ccccc3C2=C(C#N)C#N)sc2c1sc1c3c4nsnc4c4c5sc6c(CCCCCCCCCCC)c(/C=C\C=C7\C(=O)c8ccccc8C7=C(C#N)C#N)sc6c5n(CC(CCCC)CCCCCC)c4c3n(CC(CCCC)CCCCCC)c21,7.41 
BTP-3V,CCCCCCCCCCCc1c(/C=C\C=C\C=C2\C(=O)c3ccccc3C2=C(C#N)C#N)sc2c1sc1c3c4nsnc4c4c5sc6c(CCCCCCCCCCC)c(/C=C\C=C7\C(=O)c8ccccc8C7=C(C#N)C#N)sc6c5n(CC(CCCC)CCCCCC)c4c3n(CC(CCCC)CCCCCC)c21,1.95 
BTP-4V,CCCCCCCCCCCc1c(/C=C\C=C\C=C2\C(=O)c3ccccc3C2=C(C#N)C#N)sc2c1sc1c3c4nsnc4c4c5sc6c(CCCCCCCCCCC)c(/C=C\C=C\C=C7\C(=O)c8ccccc8C7=C(C#N)C#N)sc6c5n(CC(CCCC)CCCCCC)c4c3n(CC(CCCC)CCCCCC)c21,0.97 
IT6-4F,CCCCCCc1ccc(C2(c3ccc(CCCCCC)cc3)c3cc4c(cc3-c3sc(/C=C5\C(=O)c6cc(F)c(F)cc6C5=C(C#N)C#N)cc32)C(c2ccc(CCCCCC)cc2)(c2ccc(CCCCCC)cc2)c2c-4sc3cc(/C=C4\C(=O)c5cc(F)c(F)cc5C4=C(C#N)C#N)sc23)cc1,10.60 
AY6,CCCCCCCCCCCc1c(/C=C2\C(=O)c3cc(F)c(F)cc3C2=C(C#N)C#N)sc2c1sc1c3c4nsnc4c4c5sc(/C=C6\C(=O)c7cc(F)c(F)cc7C6=C(C#N)C#N)c(CCCCCC)c5n(CC(CC)CCCC)c4c3n(CC(CC)CCCC)c21,15.50 
Y6–Se,CCCCCCCCCCCc1c(/C=C2\C(=O)c3cc(F)c(F)cc3C2=C(C#N)C#N)sc2c1sc1c3c4n[se]nc4c4c5sc6c(CCCCCCCCCCC)c(/C=C7\C(=O)c8cc(F)c(F)cc8C7=C(C#N)C#N)sc6c5n(CC(CC)CCCC)c4c3n(CC(CC)CCCC)c21,15.82 
Y6–2Se,CCCCCCCCCCCc1c(/C=C2\C(=O)c3cc(F)c(F)cc3C2=C(C#N)C#N)sc2c1[se]c1c3c4nsnc4c4c5[se]c6c(CCCCCCCCCCC)c(/C=C7\C(=O)c8cc(F)c(F)cc8C7=C(C#N)C#N)sc6c5n(CC(CC)CCCC)c4c3n(CC(CC)CCCC)c21,14.62 
Y-BO-FCl,CCCCCCCCCCCc1c(/C=C2\C(=O)c3cc(F)c(Cl)cc3C2=C(C#N)C#N)sc2c1sc1c3c4nsnc4c4c5sc6c(CCCCCCCCCCC)c(/C=C7\C(=O)c8cc(F)c(Cl)cc8C7=C(C#N)C#N)sc6c5n(CC(CCCC)CCCCCC)c4c3n(CC(CCCC)CCCCCC)c21,17.33 
Y-BO-FBr,CCCCCCCCCCCc1c(/C=C2\C(=O)c3cc(Br)c(F)cc3C2=C(C#N)C#N)sc2c1sc1c3c4nsnc4c4c5sc6c(CCCCCCCCCCC)c(/C=C7\C(=O)c8cc(F)c(Br)cc8C7=C(C#N)C#N)sc6c5n(CC(CCCC)CCCCCC)c4c3n(CC(CCCC)CCCCCC)c21,16.27 
Y-BO-ClBr,CCCCCCCCCCCc1c(/C=C2\C(=O)c3cc(Br)c(Cl)cc3C2=C(C#N)C#N)sc2c1sc1c3c4nsnc4c4c5sc6c(CCCCCCCCCCC)c(/C=C7\C(=O)c8cc(Cl)c(Br)cc8C7=C(C#N)C#N)sc6c5n(CC(CCCC)CCCCCC)c4c3n(CC(CCCC)CCCCCC)c21,13.23 
m-TEH,CCCCCCC(CCCC)Cn1c2c3sc(/C=C4\C(=O)c5cc(F)c(F)cc5C4=C(C#N)C#N)c(-c4cc(CC(CC)CCCC)cs4)c3sc2c2c3nsnc3c3c4sc5c(-c6cc(CC(CC)CCCC)cs6)c(/C=C6\C(=O)c7cc(F)c(F)cc7C6=C(C#N)C#N)sc5c4n(CC(CCCC)CCCCCC)c3c21,18.29 
o-TEH,CCCCCCC(CCCC)Cn1c2c3sc(/C=C4\C(=O)c5cc(F)c(F)cc5C4=C(C#N)C#N)c(-c4ccc(CC(CC)CCCC)s4)c3sc2c2c3nsnc3c3c4sc5c(-c6ccc(CC(CC)CCCC)s6)c(/C=C6\C(=O)c7cc(F)c(F)cc7C6=C(C#N)C#N)sc5c4n(CC(CCCC)CCCCCC)c3c21,15.92 
L8-BO,CCCCCCC(CCCC)Cc1c(/C=C2\C(=O)c3cc(F)c(F)cc3C2=C(C#N)C#N)sc2c1sc1c3c4nsnc4c4c5sc6c(CC(CCCC)CCCCCC)c(/C=C7\C(=O)c8cc(F)c(F)cc8C7=C(C#N)C#N)sc6c5n(CC(CC)CCCC)c4c3n(CC(CC)CCCC)c21,18.40 
L8-HD,CCCCCCCCC(CCCCCC)Cc1c(/C=C2\C(=O)c3cc(F)c(F)cc3C2=C(C#N)C#N)sc2c1sc1c3c4nsnc4c4c5sc6c(CC(CCCCCC)CCCCCCCC)c(/C=C7\C(=O)c8cc(F)c(F)cc8C7=C(C#N)C#N)sc6c5n(CC(CC)CCCC)c4c3n(CC(CC)CCCC)c21,17.16 
L8-OD,CCCCCCCCCCC(CCCCCCCC)Cc1c(/C=C2\C(=O)c3cc(F)c(F)cc3C2=C(C#N)C#N)sc2c1sc1c3c4nsnc4c4c5sc6c(CC(CCCCCCCC)CCCCCCCCCC)c(/C=C7\C(=O)c8cc(F)c(F)cc8C7=C(C#N)C#N)sc6c5n(CC(CC)CCCC)c4c3n(CC(CC)CCCC)c21,15.93 
BTPV-4F,CCCCCCCCCCCc1c(/C=C\C=C2\C(=O)c3cc(F)c(F)cc3C2=C(C#N)C#N)sc2c1sc1c3c4nsnc4c4c5sc6c(CCCCCCCCCCC)c(/C=C\C=C7\C(=O)c8cc(F)c(F)cc8C7=C(C#N)C#N)sc6c5n(CC(CC)CCCC)c4c3n(CC(CC)CCCC)c21,12.10 
m-DTC-2F,CCCCCCCCC(CCCCCCCC)n1c2cc3c(cc2c2cc4c(cc21)-c1sc(/C=C2/C(=O)c5ccccc5C2=C(C#N)C#N)cc1C4([Ar])[Ar])C([Ar])([Ar])c1cc(/C=C2/C(=O)c4ccccc4C2=C(C#N)C#N)sc1-3,12.20 
BTN-4F,CCCCCCCCCCCc1c(/C=C2\C(=O)c3cc(F)c(F)cc3C2=C(C#N)C#N)sc2c1sc1c3c4nsnc4c4c5c(cc(/C=C6\C(=O)c7cc(F)c(F)cc7C6=C(C#N)C#N)n5C)n(CC(CC)CCCC)c4c3n(CC(CC)CCCC)c21,15.40 
BTSe-4F,CCCCCCCCCCCc1c(/C=C2\C(=O)c3cc(F)c(F)cc3C2=C(C#N)C#N)sc2c1sc1c3c4nsnc4c4c5[se]c(/C=C6\C(=O)c7cc(F)c(F)cc7C6=C(C#N)C#N)cc5n(CC(CC)CCCC)c4c3n(CC(CC)CCCC)c21,13.52 
BZIC,CCCCC(CC)Cn1nc2c(n1)c1c3sc(/C=C4\C(=O)c5ccccc5C4=C(C#N)C#N)cc3n(CC(CC)CCCC)c1c1c2c2sc(/C=C3\C(=O)c4ccccc4C3=C(C#N)C#N)cc2n1CC(CC)CCCC,6.30 
Y6-eC6-BO,CCCCCCc1c(/C=C2\C(=O)c3cc(F)c(F)cc3C2=C(C#N)C#N)sc2c1sc1c3c4nsnc4c4c5sc6c(CCCCCC)c(/C=C7\C(=O)c8cc(F)c(F)cc8C7=C(C#N)C#N)sc6c5n(CC(CCCC)CCCCCC)c4c3n(CC(CCCC)CCCCCC)c21,17.07 
BTP-4Cl,CCCCCCCCCCCc1c(/C=C2\C(=O)c3cc(Cl)c(Cl)cc3C2=C(C#N)C#N)sc2c1sc1c3c4nsnc4c4c5sc6c(CCCCCCCCCCC)c(/C=C7\C(=O)c8cc(Cl)c(Cl)cc8C7=C(C#N)C#N)sc6c5n(CC(CC)CCCC)c4c3n(CC(CC)CCCC)c21,16.10 
ITC-2Br,CCCCCCc1ccc(C2(c3ccc(CCCCCC)cc3)c3cc4c(cc3-c3sc5cc(/C=C6\C(=O)c7sc(Br)cc7C6=C(C#N)C#N)sc5c32)C(c2ccc(CCCCCC)cc2)(c2ccc(CCCCCC)cc2)c2c-4sc3cc(/C=C4\C(=O)c5sc(Br)cc5C4=C(C#N)C#N)sc23)cc1,10.90 
ITC-2Br1,CCCCCCc1ccc(C2(c3ccc(CCCCCC)cc3)c3cc4c(cc3-c3sc5cc(/C=C6\C(=O)c7c(Br)csc7C6=C(C#N)C#N)sc5c32)C(c2ccc(CCCCCC)cc2)(c2ccc(CCCCCC)cc2)c2c-4sc3cc(/C=C4\C(=O)c5c(Br)csc5C4=C(C#N)C#N)sc23)cc1,11.90 
ITC-2Br2,CCCCCCc1ccc(C2(c3ccc(CCCCCC)cc3)c3cc4c(cc3-c3sc5cc(/C=C6\C(=O)c7c(csc7Br)C6=C(C#N)C#N)sc5c32)C(c2ccc(CCCCCC)cc2)(c2ccc(CCCCCC)cc2)c2c-4sc3cc(/C=C4\C(=O)c5c(csc5Br)C4=C(C#N)C#N)sc23)cc1,13.10 
SeTIC,CCCCCCc1ccc(C2(c3ccc(CCCCCC)cc3)c3cc4c(cc3-c3[se]c5cc(/C=C6\C(=O)c7ccccc7C6=C(C#N)C#N)sc5c32)C(c2ccc(CCCCCC)cc2)(c2ccc(CCCCCC)cc2)c2c-4[se]c3cc(/C=C4\C(=O)c5ccccc5C4=C(C#N)C#N)sc23)cc1,7.17 
SeTIC4Cl,CCCCCCc1ccc(C2(c3ccc(CCCCCC)cc3)c3cc4c(cc3-c3[se]c5cc(/C=C6\C(=O)c7cc(Cl)c(Cl)cc7C6=C(C#N)C#N)sc5c32)C(c2ccc(CCCCCC)cc2)(c2ccc(CCCCCC)cc2)c2c-4[se]c3cc(/C=C4\C(=O)c5cc(Cl)c(Cl)cc5C4=C(C#N)C#N)sc23)cc1,12.91 
LL2,CCCCCCCCCCCc1c(/C=C2\C(=O)c3cc(Cl)c(Cl)cc3C2=C(C#N)C#N)sc2c1sc1c3c4nsnc4c4c5sc6c(CCCCCCCCCCC)c(/C=C7\C(=O)c8cc9c(cc8C7=C(C#N)C#N)C7C8C=CC(C8)C97)sc6c5n(CC(CC)CCCC)c4c3n(CC(CC)CCCC)c21,14.51 
LL3,CCCCCCCCc1c(/C=C2\C(=O)c3cc(Cl)c(Cl)cc3C2=C(C#N)C#N)sc2c1sc1c3c4nn(CC(CC)CCCC)nc4c4c5sc6c(CCCCCCCC)c(/C=C7\C(=O)c8cc9c(cc8C7=C(C#N)C#N)C7C8C=CC(C8)C97)sc6c5n(CC(CC)CCCC)c4c3n(CC(CC)CCCC)c21,16.43 
LL3-2Cl,CCCCCCCCc1c(/C=C2\C(=O)c3cc(Cl)c(Cl)cc3C2=C(C#N)C#N)sc2c1sc1c3c4nn(CC(CC)CCCC)nc4c4c5sc6c(CCCCCCCC)c(/C=C7\C(=O)c8cc(Cl)c(Cl)cc8C7=C(C#N)C#N)sc6c5n(CC(CC)CCCC)c4c3n(CC(CC)CCCC)c21,14.16 
LL4,CCCCCCCCc1c(/C=C2\C(=O)c3cc(Cl)c(Cl)cc3C2=C(C#N)C#N)sc2c1sc1c3c4nsnc4c4c5sc6c(CCCCCCCC)c(/C=C7\C(=O)c8cc9c(cc8C7=C(C#N)C#N)C7C8C=CC(C8)C97)sc6c5n(CC(CC)CCCC)c4c3n(CC(CC)CCCC)c21,14.91 
LL4-2Cl,CCCCCCCCc1c(/C=C2\C(=O)c3cc(Cl)c(Cl)cc3C2=C(C#N)C#N)sc2c1sc1c3c4nsnc4c4c5sc6c(CCCCCCCC)c(/C=C7\C(=O)c8cc(Cl)c(Cl)cc8C7=C(C#N)C#N)sc6c5n(CC(CC)CCCC)c4c3n(CC(CC)CCCC)c21,11.61 
ITIC,CCCCCCc1ccc(C2(c3ccc(CCCCCC)cc3)c3cc4c(cc3-c3sc5cc(/C=C6\C(=O)c7ccccc7C6=C(C#N)C#N)sc5c32)C(c2ccc(CCCCCC)cc2)(c2ccc(CCCCCC)cc2)c2c-4sc3cc(/C=C4\C(=O)c5ccccc5C4=C(C#N)C#N)sc23)cc1,11.40 
ITEN,CC#CC.CC#CC.CCCCCCc1ccc(C2(c3ccc(CCCCCC)cc3)c3cc4c(cc3-c3sc5cc(/C=C6\C(=O)c7ccccc7C6=C(C#N)C#N)sc5c32)C(c2ccc(CCCCCC)cc2)(c2ccc(CCCCCC)cc2)c2c-4sc3cc(/C=C4\C(=O)c5ccccc5C4=C(C#N)C#N)sc23)cc1,10.30 
ITPN,CC#Cc1ccccc1.CC#Cc1ccccc1.CCCCC(CC)Cc1ccc(C2(c3ccc(CC(CC)CCCC)s3)c3cc4c(cc3-c3sc5cc(/C=C6\C(=O)c7ccccc7C6=C(C#N)C#N)sc5c32)C(c2ccc(CC(CC)CCCC)s2)(c2ccc(CC(CC)CCCC)s2)c2c-4sc3cc(/C=C4\C(=O)c5ccccc5C4=C(C#N)C#N)sc23)s1,12.20 
ITN-F4,CCCCCCCCCc1ccc(C2(c3ccc(CCCCCCCCC)cc3)c3cc4c(cc3-c3sc5cc(/C=C6\C(=O)c7c(ccc8c(F)cc(F)cc78)C6=C(C#N)C#N)sc5c32)C(c2ccc(CCCCCCCCC)cc2)(c2ccc(CCCCCCCCC)cc2)c2c-4sc3cc(/C=C4\C(=O)c5c(ccc6c(F)cc(F)cc56)C4=C(C#N)C#N)sc23)cc1,10.70 
ITzN-F4,CCCCCCCCCc1ccc(C2(c3ccc(CCCCCCCCC)cc3)c3cc4c(cc3-c3sc5cc(/C=C6\C(=O)c7cc8cc(F)c(F)cc8cc7C6=C(C#N)C#N)sc5c32)C(c2ccc(CCCCCCCCC)cc2)(c2ccc(CCCCCCCCC)cc2)c2c-4sc3cc(/C=C4\C(=O)c5cc6cc(F)c(F)cc6cc5C4=C(C#N)C#N)sc23)cc1,10.30 
IT-M,CC.CC.CCCCCCc1ccc(C2(c3ccc(CCCCCC)cc3)c3cc4c(cc3-c3sc5cc(/C=C6\C(=O)c7ccccc7C6=C(C#N)C#N)sc5c32)C(c2ccc(CCCCCC)cc2)(c2ccc(CCCCCC)cc2)c2c-4sc3cc(/C=C4\C(=O)c5ccccc5C4=C(C#N)C#N)sc23)cc1,11.90 
IT-DM,CCCCCCc1ccc(C2(c3ccc(CCCCCC)cc3)c3cc4c(cc3-c3sc5cc(/C=C6\C(=O)c7cc(C)c(C)cc7C6=C(C#N)C#N)sc5c32)C(c2ccc(CCCCCC)cc2)(c2ccc(CCCCCC)cc2)c2c-4sc3cc(/C=C4\C(=O)c5cc(C)c(C)cc5C4=C(C#N)C#N)sc23)cc1,11.48 
IDTN,CCCCCCc1ccc(C2(c3ccc(CCCCCC)cc3)c3cc4c(cc3-c3sc(/C=C5\C(=O)c6ccccc6C5=C(C#N)C#N)cc32)C(c2ccc(CCCCCC)cc2)(c2ccc(CCCCCC)cc2)c2cc(/C=C3\C(=O)c5ccccc5C3=C(C#N)C#N)sc2-4)cc1,12.00 
ITCC,CCCCCCc1ccc(C2(c3ccc(CCCCCC)cc3)c3cc4c(cc3-c3sc5cc(/C=C6\C(=O)c7sccc7C6=C(C#N)C#N)sc5c32)C(c2ccc(CCCCCC)cc2)(c2ccc(CCCCCC)cc2)c2c-4sc3cc(/C=C4\C(=O)c5sccc5C4=C(C#N)C#N)sc23)cc1,11.00 
IDTCN,CCCCCCc1ccc(C2(c3ccc(CCCCCC)cc3)c3cc4c(cc3-c3sc(/C=C5\C(=O)c6cscc6C5=C(C#N)C#N)cc32)C(c2ccc(CCCCCC)cc2)(c2ccc(CCCCCC)cc2)c2cc(/C=C3\C(=O)c5cscc5C3=C(C#N)C#N)sc2-4)cc1,8.54 
ITCPTC,CCCCCCc1ccc(C2(c3ccc(CCCCCC)cc3)c3cc4c(cc3-c3sc5cc(/C=C6\C(=O)c7cscc7C6=C(C#N)C#N)sc5c32)C(c2ccc(CCCCCC)cc2)(c2ccc(CCCCCC)cc2)c2c-4sc3cc(/C=C4\C(=O)c5cscc5C4=C(C#N)C#N)sc23)cc1,17.71 
IDT6CN,CCCCCCc1ccc(C2(c3ccc(CCCCCC)cc3)c3cc4c(cc3-c3sc(/C=C5\C(=O)c6cscc6C5=C(C#N)C#N)cc32)C(c2ccc(CCCCCC)cc2)(c2ccc(CCCCCC)cc2)c2c-4sc3cc(/C=C4\C(=O)c5cscc5C4=C(C#N)C#N)sc23)cc1,9.21 
IDT6CN-Th,CCCCCCc1ccc(C2(c3ccc(CCCCCC)s3)c3cc4c(cc3-c3sc(/C=C5\C(=O)c6cscc6C5=C(C#N)C#N)cc32)C(c2ccc(CCCCCC)s2)(c2ccc(CCCCCC)s2)c2c-4sc3cc(/C=C4\C(=O)c5cscc5C4=C(C#N)C#N)sc23)s1,10.32 
IDT6CN-M,CCCCCCc1ccc(C2(c3ccc(CCCCCC)cc3)c3cc4c(cc3-c3sc(/C=C5\C(=O)c6ccc(C)cc6C5=C(C#N)C#N)cc32)C(c2ccc(CCCCCC)cc2)(c2ccc(CCCCCC)cc2)c2c-4sc3cc(/C=C4\C(=O)c5ccc(C)cc5C4=C(C#N)C#N)sc23)cc1,11.11 
MeIC,CCCCCCc1ccc(C2(c3ccc(CCCCCC)cc3)c3cc4c(cc3-c3sc5cc(/C=C6\C(=O)c7c(csc7C)C6=C(C#N)C#N)sc5c32)C(c2ccc(CCCCCC)cc2)(c2ccc(CCCCCC)cc2)c2c-4sc3cc(/C=C4\C(=O)c5c(csc5C)C4=C(C#N)C#N)sc23)cc1,11.80 
IT-4F,CCCCCCc1ccc(C2(c3ccc(CCCCCC)cc3)c3cc4c(cc3-c3sc5cc(/C=C6\C(=O)c7cc(F)c(F)cc7C6=C(C#N)C#N)sc5c32)C(c2ccc(CCCCCC)cc2)(c2ccc(CCCCCC)cc2)c2c-4sc3cc(/C=C4\C(=O)c5cc(F)c(F)cc5C4=C(C#N)C#N)sc23)cc1,14.40 
IT-2Cl,CCCCCCc1ccc(C2(c3ccc(CCCCCC)cc3)c3cc4c(cc3-c3sc5cc(/C=C6\C(=O)c7ccc(Cl)cc7C6=C(C#N)C#N)sc5c32)C(c2ccc(CCCCCC)cc2)(c2ccc(CCCCCC)cc2)c2c-4sc3cc(/C=C4\C(=O)c5ccc(Cl)cc5C4=C(C#N)C#N)sc23)cc1,13.03 
a-IT-2OM,CCCCCCc1ccc(C2(c3ccc(CCCCCC)cc3)c3cc4c(cc3-c3sc5cc(/C=C6\C(=O)c7ccccc7C6=C(C#N)C#N)sc5c32)C(c2ccc(CCCCCC)cc2)(c2ccc(CCCCCC)cc2)c2c-4sc3cc(/C=C4\C(=O)c5cc(F)c(F)cc5C4=C(C#N)C#N)sc23)cc1,11.87 
a-IT-2F,CCCCCCc1ccc(C2(c3ccc(CCCCCC)cc3)c3cc4c(cc3-c3sc5cc(/C=C6\C(=O)c7ccccc7C6=C(C#N)C#N)sc5c32)C(c2ccc(CCCCCC)cc2)(c2ccc(CCCCCC)cc2)c2c-4sc3cc(/C=C4\C(=O)c5cc(OC)c(OC)cc5C4=C(C#N)C#N)sc23)cc1,9.97 
IDTT-2F-Th,CCCCCCc1ccc(C2(c3ccc(CCCCCC)cc3)c3cc4c(cc3-c3sc5cc(/C=C6\C(=O)c7cscc7C6=C(C#N)C#N)sc5c32)C(c2ccc(CCCCCC)cc2)(c2ccc(CCCCCC)cc2)c2c-4sc3cc(/C=C4\C(=O)c5cc(F)c(F)cc5C4=C(C#N)C#N)sc23)cc1,12.01 
4T-1,CCCCCCCCc1cc(-c2cc(CCCCCCCC)c(-c3sc(-c4cc(CCCCCCCC)c(/C=C5\C(=O)c6cc(F)c(F)cc6C5=C(C#N)C#N)s4)cc3CCCCCCCC)s2)sc1/C=C1\C(=O)c2cc(F)c(F)cc2C1=C(C#N)C#N,5.45 
4T-2,CCCCCCCCc1cc(-c2cc(CC(CC)CCCC)c(-c3sc(-c4cc(CCCCCCCC)c(/C=C5\C(=O)c6cc(F)c(F)cc6C5=C(C#N)C#N)s4)cc3CC(CC)CCCC)s2)sc1/C=C1\C(=O)c2cc(F)c(F)cc2C1=C(C#N)C#N,8.84 
4T-3,CCCCC(CC)Cc1cc(-c2cc(CC(CC)CCCC)c(-c3sc(-c4cc(CC(CC)CCCC)c(/C=C5\C(=O)c6cc(F)c(F)cc6C5=C(C#N)C#N)s4)cc3CC(CC)CCCC)s2)sc1/C=C1\C(=O)c2cc(F)c(F)cc2C1=C(C#N)C#N,9.85 
4T-4,CCCCC(CC)CCOc1cc(-c2cc(CC(CC)CCCC)c(-c3sc(-c4cc(OCC(CC)CCCC)c(/C=C5\C(=O)c6cc(F)c(F)cc6C5=C(C#N)C#N)s4)cc3CC(CC)CCCC)s2)sc1/C=C1\C(=O)c2cc(F)c(F)cc2C1=C(C#N)C#N,8.16 
DF-PCIC,CCCCC(CC)CC1(CC(CC)CCCC)c2cc(/C=C3\C(=O)c4ccccc4C3=C(C#N)C#N)sc2-c2sc(-c3cc(F)c(-c4cc5c(s4)-c4sc(/C=C6\C(=O)c7ccccc7C6=C(C#N)C#N)cc4C5(CC(CC)CCCC)CC(CC)CCCC)cc3F)cc21,10.12 
o-4TBC-2F,CCC#CC#COc1cccc(OC#CC#CCC)c1-c1cc(-c2ccc(/C=C3\C(=O)c4cc(F)c(F)cc4C3=C(C#N)C#N)s2)sc1-c1sc(-c2ccc(/C=C3\C(=O)c4cc(F)c(F)cc4C3=C(C#N)C#N)s2)cc1-c1c(OC#CC#CCC)cccc1OC#CC#CCC,10.26 
m-4TBC-2F,CCC#CC#COc1cc(OC#CC#CCC)cc(-c2cc(-c3ccc(/C=C4\C(=O)c5cc(F)c(F)cc5C4=C(C#N)C#N)s3)sc2-c2sc(-c3ccc(/C=C4\C(=O)c5cc(F)c(F)cc5C4=C(C#N)C#N)s3)cc2-c2cc(OC#CC#CCC)cc(OC#CC#CCC)c2)c1,2.63 
A4T-16,CCCCC(CC)Cc1cc(/C=C2\C(=O)c3cc(F)c(F)cc3C2=C(C#N)C#N)sc1-c1cc(-c2c(C(C)C)cc(C(C)C)cc2C(C)C)c(-c2sc(-c3sc(/C=C4\C(=O)c5cc(F)c(F)cc5C4=C(C#N)C#N)cc3CC(CC)CCCC)cc2-c2c(C(C)C)cc(C(C)C)cc2C(C)C)s1,14.80 
A4T-21,CCCCCCC(CCCC)Cc1cc(/C=C2\C(=O)c3cc(F)c(F)cc3C2=C(C#N)C#N)sc1-c1cc(-c2ccccc2)c(-c2sc(-c3sc(/C=C4\C(=O)c5cc(F)c(F)cc5C4=C(C#N)C#N)cc3CC(CCCC)CCCCCC)cc2-c2ccccc2)s1,1.52 
A4T-23,CCCCCCC(CCCC)Cc1cc(/C=C2\C(=O)c3cc(F)c(F)cc3C2=C(C#N)C#N)sc1-c1cc(-c2c(C)cc(C)cc2C)c(-c2sc(-c3sc(/C=C4\C(=O)c5cc(F)c(F)cc5C4=C(C#N)C#N)cc3CC(CCCC)CCCCCC)cc2-c2c(C)cc(C)cc2C)s1,10.10 
X-PCIC,CCCCCCC1=NC2C(c3cc4c(s3)-c3sc(/C=C5\C(=O)c6cc(F)c(F)cc6C5=C(C#N)C#N)cc3C4(CC(CC)CCCC)CC(CC)CCCC)=c3sc(CCCCCC)nc3=C(c3cc4c(s3)-c3sc(/C=C5\C(=O)c6cc(F)c(F)cc6C5=C(C#N)C#N)cc3C4(CC(CC)CCCC)CC(CC)CCCC)C2S1,11.50 
X1-PCIC,CCCCCCC1=NC2C(c3cc4c(s3)-c3sc(/C=C5\C(=O)c6cscc6C5=C(C#N)C#N)cc3C4(CC(CC)CCCC)CC(CC)CCCC)=c3sc(CCCCCC)nc3=C(c3cc4c(s3)-c3sc(/C=C5\C(=O)c6cscc6C5=C(C#N)C#N)cc3C4(CC(CC)CCCC)CC(CC)CCCC)C2S1,10.17 
NSTI,CCCCCCCC[Si]1(CCCCCCCC)C2=C(c3cc(F)c(-c4sc(/C=C5\C(=O)c6cc(F)c(F)cc6C5=C(C#N)C#N)c5cc(CC(CC)CCCC)sc45)cc31)[Si](CCCCCCCC)(CCCCCCCC)c1cc(-c3sc(/C=C4\C(=O)c5cc(F)c(F)cc5C4=C(C#N)C#N)c4cc(CC(CC)CCCC)sc34)c(F)cc12,10.33 
IE4F-S,CCCCCCc1ccc(C2(c3ccc(CCCCCC)cc3)c3cc4c(cc3-c3sc(-c5scc(/C=C6\C(=O)c7cc(F)c(F)cc7C6=C(C#N)C#N)c5SCC(CC)CCCC)cc32)C(c2ccc(CCCCCC)cc2)(c2ccc(CCCCCC)cc2)c2cc(-c3scc(/C=C5\C(=O)c6cc(F)c(F)cc6C5=C(C#N)C#N)c3SCC(CC)CCCC)sc2-4)cc1,13.98 
BTA3,CCCCCCCCn1nc2c(/C=c3/sc(=C(C#N)C#N)n(CC)c3=O)ccc(-c3cc4c(s3)-c3cc5c(cc3C4(c3ccc(CCCCCC)cc3)c3ccc(CCCCCC)cc3)-c3sc(-c4ccc(/C=c6/sc(=C(C#N)C#N)n(CC)c6=O)c6nn(CCCCCCCC)nc46)cc3C5(c3ccc(CCCCCC)cc3)c3ccc(CCCCCC)cc3)c2n1,10.50 
F-BTA3,CCCCCCCCn1nc2c(/C=c3/sc(=C(C#N)C#N)n(CC)c3=O)cc(F)c(-c3cc4c(s3)-c3cc5c(cc3C4(c3ccc(CCCCCC)cc3)c3ccc(CCCCCC)cc3)-c3sc(-c4c(F)cc(/C=c6/sc(=C(C#N)C#N)n(CC)c6=O)c6nn(CCCCCCCC)nc46)cc3C5(c3ccc(CCCCCC)cc3)c3ccc(CCCCCC)cc3)c2n1,10.44 
Qx1,CCCCCCc1ccc(C2(c3ccc(CCCCCC)cc3)c3cc4c(cc3-c3sc(-c5ccc(/C=C6/SC(=S)N(CC)C6=O)c6nc(-c7ccccc7)c(-c7ccccc7)nc56)cc32)C(c2ccc(CCCCCC)cc2)(c2ccc(CCCCCC)cc2)c2cc(-c3ccc(/C=C5/SC(=S)N(CC)C5=O)c5nc(-c6ccccc6)c(-c6ccccc6)nc35)sc2-4)cc1,3.70 
Qx1b,CCCCCCCCC1(CCCCCCCC)c2cc3c(cc2-c2sc(-c4ccc(/C=C5/SC(=S)N(CC)C5=O)c5nc(-c6ccccc6)c(-c6ccccc6)nc45)cc21)C(CCCCCCCC)(CCCCCCCC)c1cc(-c2ccc(/C=C4/SC(=S)N(CC)C4=O)c4nc(-c5ccccc5)c(-c5ccccc5)nc24)sc1-3,4.64 
Ph-DTDPo-OT,CCC#CC#COc1cc(-c2cc3c(s2)-c2cc4c(cc2C(c2ccc(CCCCCC)cc2)(c2ccc(CCCCCC)cc2)O3)-c2sc(-c3cc(OC#CC#CCC)c(/C=C5\C(=O)c6cc(F)c(F)cc6C5=C(C#N)C#N)s3)cc2OC4(c2ccc(CCCCCC)cc2)c2ccc(CCCCCC)cc2)sc1/C=C1\C(=O)c2cc(F)c(F)cc2C1=C(C#N)C#N,7.33 
Ph-DTDPi-OT,CCC#CC#COc1cc(-c2cc3c(s2)-c2cc4c(cc2OC3(c2ccc(CCCCCC)cc2)c2ccc(CCCCCC)cc2)-c2sc(-c3cc(OC#CC#CCC)c(/C=C5\C(=O)c6cc(F)c(F)cc6C5=C(C#N)C#N)s3)cc2C(c2ccc(CCCCCC)cc2)(c2ccc(CCCCCC)cc2)O4)sc1/C=C1\C(=O)c2cc(F)c(F)cc2C1=C(C#N)C#N,11.05 
IDTT2F,CCCCCCc1ccc(C2(c3ccc(CCCCCC)cc3)c3cc4c(cc3-c3sc(-c5ccc(/C=C6\C(=O)c7cc(F)c(F)cc7C6=C(C#N)C#N)s5)cc32)C(c2ccc(CCCCCC)cc2)(c2ccc(CCCCCC)cc2)c2cc(-c3ccc(/C=C5\C(=O)c6cc(F)c(F)cc6C5=C(C#N)C#N)s3)sc2-4)cc1,8.75 
IDTOT2F,CCC#CC#COc1c(-c2ccc(/C=C3\C(=O)c4cc(F)c(F)cc4C3=C(C#N)C#N)s2)sc2c1C(c1ccc(CCCCCC)cc1)(c1ccc(CCCCCC)cc1)c1cc3c(cc1-2)C(c1ccc(CCCCCC)cc1)(c1ccc(CCCCCC)cc1)c1c-3sc(-c2ccc(/C=C3\C(=O)c4cc(F)c(F)cc4C3=C(C#N)C#N)s2)c1OC#CC#CCC,12.57 
IDTCN-C,CCCCCCc1ccc(C2(c3ccc(CCCCCC)cc3)c3cc4c(cc3-c3sc(-c5cc(CCCCCC)c(/C=C6\C(=O)c7cc(F)c(F)cc7C6=C(C#N)C#N)s5)cc32)C(c2ccc(CCCCCC)cc2)(c2ccc(CCCCCC)cc2)c2cc(-c3cc(CCCCCC)c(/C=C5\C(=O)c6cc(F)c(F)cc6C5=C(C#N)C#N)s3)sc2-4)cc1,11.75 
IDTCN-O,CCC#CC#COc1cc(-c2cc3c(s2)-c2cc4c(cc2C3(c2ccc(CCCCCC)cc2)c2ccc(CCCCCC)cc2)-c2sc(-c3cc(OC#CC#CCC)c(/C=C5\C(=O)c6cc(F)c(F)cc6C5=C(C#N)C#N)s3)cc2C4(c2ccc(CCCCCC)cc2)c2ccc(CCCCCC)cc2)sc1/C=C1\C(=O)c2cc(F)c(F)cc2C1=C(C#N)C#N,12.91 
IDTCN-S,CC#CC#CC#Sc1cc(-c2cc3c(s2)-c2cc4c(cc2C3(c2ccc(CCCCCC)cc2)c2ccc(CCCCCC)cc2)-c2sc(-c3cc(S#CC#CC#CC)c(/C=C5\C(=O)c6cc(F)c(F)cc6C5=C(C#N)C#N)s3)cc2C4(c2ccc(CCCCCC)cc2)c2ccc(CCCCCC)cc2)sc1/C=C1\C(=O)c2cc(F)c(F)cc2C1=C(C#N)C#N,10.34 
IEICO,CCCCCCc1ccc(C2(c3ccc(CCCCCC)cc3)c3cc4c(cc3-c3sc(-c5sc(/C=C6\C(=O)c7ccccc7C6=C(C#N)C#N)cc5OCC(CC)CCCC)cc32)C(c2ccc(CCCCCC)cc2)(c2ccc(CCCCCC)cc2)c2cc(-c3sc(/C=C5\C(=O)c6ccccc6C5=C(C#N)C#N)cc3OCC(CC)CCCC)sc2-4)cc1,4.88 
NITI,CCCCCCCCc1cc2c(/C=C3\C(=O)c4cc(F)c(F)cc4C3=C(C#N)C#N)sc(-c3ccc4c(c3)C(CC(CC)CCCC)(CC(CC)CCCC)C3=C4C(CC(CC)CCCC)(CC(CC)CCCC)c4cc(-c5sc(/C=C6\C(=O)c7cc(F)c(F)cc7C6=C(C#N)C#N)c6cc(CCCCCCCC)sc56)ccc43)c2s1,12.74 
T1,*c1sc2c(/C=C3\C(=O)c4ccccc4C3=C(C#N)C#N)sc(-c3cc4c(s3)-c3cc5c(cc3C4(c3ccc(CCCCCC)cc3)c3ccc(CCCCCC)cc3)-c3sc(-c4sc(/C=C6\C(=O)c7ccccc7C6=C(C#N)C#N)c6sc(*)c(F)c46)cc3C5(c3ccc(CCCCCC)cc3)c3ccc(CCCCCC)cc3)c2c1F,0.00 
T2,*c1sc2c(/C=C3\C(=O)c4cc(F)ccc4C3=C(C#N)C#N)sc(-c3cc4c(s3)-c3cc5c(cc3C4(c3ccc(CCCCCC)cc3)c3ccc(CCCCCC)cc3)-c3sc(-c4sc(/C=C6\C(=O)c7cc(F)ccc7C6=C(C#N)C#N)c6sc(*)c(F)c46)cc3C5(c3ccc(CCCCCC)cc3)c3ccc(CCCCCC)cc3)c2c1F,0.00 
T3,*c1sc2c(/C=C3\C(=O)c4cc(F)c(F)cc4C3=C(C#N)C#N)sc(-c3cc4c(s3)-c3cc5c(cc3C4(c3ccc(CCCCCC)cc3)c3ccc(CCCCCC)cc3)-c3sc(-c4sc(/C=C6\C(=O)c7cc(F)c(F)cc7C6=C(C#N)C#N)c6sc(*)c(F)c46)cc3C5(c3ccc(CCCCCC)cc3)c3ccc(CCCCCC)cc3)c2c1F,0.00 
T4,*c1sc2c(-c3cc4c(s3)-c3cc5c(cc3C4(c3ccc(CCCCCC)cc3)c3ccc(CCCCCC)cc3)-c3sc(-c4sc(/C=C6\C(=O)c7ccc(F)cc7C6=C(C#N)C#N)c6c(F)c(*)sc46)cc3C5(c3ccc(CCCCCC)cc3)c3ccc(CCCCCC)cc3)sc(/C=C3\C(=O)c4ccc(F)cc4C3=C(C#N)C#N)c2c1F,0.00 
IDIDT-C8,CCCCCCCCC1(CCCCCCCC)c2cc(-c3ccc(/C=C4\C(=O)c5ccccc5C4=C(C#N)C#N)s3)ccc2-c2sc3c(c21)C(CCCCCCCC)(CCCCCCCC)c1cc(-c2ccc(/C=C4\C(=O)c5ccccc5C4=C(C#N)C#N)s2)ccc1-3,9.95 
TP21,CCCCCCCCC1(CCCCCCCC)c2cc(-c3sc(/C=C4/SC(=S)N(CC)C4=O)c4nc(-c5ccccc5)c(-c5ccccc5)nc34)ccc2-c2ccc(-c3sc(/C=C4/SC(=S)N(CC)C4=O)c4nc(-c5ccccc5)c(-c5ccccc5)nc34)cc21,5.81 
IDT-EDOT,CCCCCCc1ccc(C2(c3ccc(CCCCCC)cc3)c3cc4c(cc3-c3sc(-c5sc(/C=C6\C(=O)c7cc(F)c(F)cc7C6=C(C#N)C#N)c6c5OCCO6)cc32)C(c2ccc(CCCCCC)cc2)(c2ccc(CCCCCC)cc2)c2cc(-c3sc(/C=C5\C(=O)c6cc(F)c(F)cc6C5=C(C#N)C#N)c5c3OCCO5)sc2-4)cc1,10.17 
IDT-PDOT,CCCCCCc1ccc(C2(c3ccc(CCCCCC)cc3)c3cc4c(cc3-c3sc(-c5sc(/C=C6\C(=O)c7cc(F)c(F)cc7C6=C(C#N)C#N)c6c5OCCCO6)cc32)C(c2ccc(CCCCCC)cc2)(c2ccc(CCCCCC)cc2)c2cc(-c3sc(/C=C5\C(=O)c6cc(F)c(F)cc6C5=C(C#N)C#N)c5c3OCCCO5)sc2-4)cc1,2.09 
BTA100,CCCCCCCCn1nc2c(/C=C3\SC(=O)N(CC)C3=O)c(OC)c(OC)c(-c3cc4c(s3)-c3cc5c(cc3C4(c3ccc(CCCCCC)cc3)c3ccc(CCCCCC)cc3)-c3sc(-c4c(OC)c(OC)c(/C=C6\SC(=O)N(CC)C6=O)c6nn(CCCCCCCC)nc46)cc3C5(c3ccc(CCCCCC)cc3)c3ccc(CCCCCC)cc3)c2n1,0.90 
BTA101,CCCCCCCCn1nc2c(/C=C3\SC(=S)N(CC)C3=O)c(OC)c(OC)c(-c3cc4c(s3)-c3cc5c(cc3C4(c3ccc(CCCCCC)cc3)c3ccc(CCCCCC)cc3)-c3sc(-c4c(OC)c(OC)c(/C=C6\SC(=S)N(CC)C6=O)c6nn(CCCCCCCC)nc46)cc3C5(c3ccc(CCCCCC)cc3)c3ccc(CCCCCC)cc3)c2n1,3.44 
BTA103,CCCCCCCCn1nc2c(/C=c3\sc(=C(C#N)C#N)n(CC)c3=O)c(OC)c(OC)c(-c3cc4c(s3)-c3cc5c(cc3C4(c3ccc(CCCCCC)cc3)c3ccc(CCCCCC)cc3)-c3sc(-c4c(OC)c(OC)c(/C=c6\sc(=C(C#N)C#N)n(CC)c6=O)c6nn(CCCCCCCC)nc46)cc3C5(c3ccc(CCCCCC)cc3)c3ccc(CCCCCC)cc3)c2n1,4.94 
TPTT-T-2F,CCCCCCc1ccc(C2(c3ccc(CCCCCC)cc3)c3cc4c(cc3-c3sc(-c5ccc(/C=C6\C(=O)c7ccc(F)cc7C6=C(C#N)C#N)s5)cc32)C(c2ccc(CCCCCC)cc2)(c2ccc(CCCCCC)cc2)c2c-4sc3cc(/C=C4\C(=O)c5ccc(F)cc5C4=C(C#N)C#N)sc23)cc1,12.51 
T-TPT-T-2F,CCCCCCc1ccc(C2(c3ccc(CCCCCC)cc3)c3cc4c(cc3-c3sc(-c5ccc(/C=C6\C(=O)c7ccc(F)cc7C6=C(C#N)C#N)s5)cc32)C(c2ccc(CCCCCC)cc2)(c2ccc(CCCCCC)cc2)c2cc(-c3ccc(/C=C5\C(=O)c6ccc(F)cc6C5=C(C#N)C#N)s3)sc2-4)cc1,10.58 
ITC6-IC ,CCCCCCc1ccc(C2(c3ccc(CCCCCC)cc3)c3cc4c(cc3-c3sc5c(CCCCCC)c(/C=C6\C(=O)c7ccccc7C6=C(C#N)C#N)sc5c32)C(c2ccc(CCCCCC)cc2)(c2ccc(CCCCCC)cc2)c2c-4sc3c(CCCCCC)c(/C=C4\C(=O)c5ccccc5C4=C(C#N)C#N)sc23)cc1,11.39 
ITC6-2F ,CCCCCCc1ccc(C2(c3ccc(CCCCCC)cc3)c3cc4c(cc3-c3sc5c(CCCCCC)c(/C=C6\C(=O)c7ccc(F)cc7C6=C(C#N)C#N)sc5c32)C(c2ccc(CCCCCC)cc2)(c2ccc(CCCCCC)cc2)c2c-4sc3c(CCCCCC)c(/C=C4\C(=O)c5ccc(F)cc5C4=C(C#N)C#N)sc23)cc1,11.00 
ITC6-4F ,CCCCCCc1ccc(C2(c3ccc(CCCCCC)cc3)c3cc4c(cc3-c3sc5c(CCCCCC)c(/C=C6\C(=O)c7cc(F)c(F)cc7C6=C(C#N)C#N)sc5c32)C(c2ccc(CCCCCC)cc2)(c2ccc(CCCCCC)cc2)c2c-4sc3c(CCCCCC)c(/C=C4\C(=O)c5cc(F)c(F)cc5C4=C(C#N)C#N)sc23)cc1,10.27 
TPD8,CCCCCCCCN1C(=O)c2c(/C=C3\C(=O)c4ccccc4C3=C(C#N)C#N)sc(-c3cc4c(s3)-c3cc5c(cc3C4(c3ccc(CCCCCC)cc3)c3ccc(CCCCCC)cc3)-c3sc(-c4sc(/C=C6\C(=O)c7ccccc7C6=C(C#N)C#N)c6c4C(=O)N(CCCCCCCC)C6=O)cc3C5(c3ccc(CCCCCC)cc3)c3ccc(CCCCCC)cc3)c2C1=O,10.25 
IDT-BC6,CCCCCCc1ccc(C2(c3ccc(CCCCCC)cc3)c3cc4c(cc3-c3sc(-c5cc(CCCCCC)c(/C=C6\C(=O)c7ccccc7C6=C(C#N)C#N)cc5CCCCCC)cc32)C(c2ccc(CCCCCC)cc2)(c2ccc(CCCCCC)cc2)c2cc(-c3cc(CCCCCC)c(/C=C5\C(=O)c6ccccc6C5=C(C#N)C#N)cc3CCCCCC)sc2-4)cc1,2.17 
IDT-BOC6,CCC#CC#COc1cc(-c2cc3c(s2)-c2cc4c(cc2C3(c2ccc(CCCCCC)cc2)c2ccc(CCCCCC)cc2)-c2sc(-c3cc(OC#CC#CCC)c(/C=C5\C(=O)c6ccccc6C5=C(C#N)C#N)cc3OC#CC#CCC)cc2C4(c2ccc(CCCCCC)cc2)c2ccc(CCCCCC)cc2)c(OC#CC#CCC)cc1/C=C1\C(=O)c2ccccc2C1=C(C#N)C#N,9.43 
BT2,CCCCCCc1ccc(C2(c3ccc(CCCCCC)cc3)c3cc4c(cc3-c3sc(-c5ccc(/C=C6/SC(=O)N(CC)C6=O)c6nsnc56)cc32)C(c2ccc(CCCCCC)cc2)(c2ccc(CCCCCC)cc2)c2cc(-c3ccc(/C=C5/SC(=O)N(CC)C5=O)c5nsnc35)sc2-4)cc1,4.93 
BT2b,CCCCCCCCC1(CCCCCCCC)c2cc3c(cc2-c2sc(-c4ccc(/C=C5/SC(=O)N(CC)C5=O)c5nsnc45)cc21)C(CCCCCCCC)(CCCCCCCC)c1cc(-c2ccc(/C=C4/SC(=O)N(CC)C4=O)c4nsnc24)sc1-3,6.08 
BTA701,CCCCCCCCn1nc2c(/C=C/c3ccc(C#N)cc3)ccc(-c3cc4c(s3)-c3cc5c(cc3C4(c3ccc(CCCCCC)cc3)c3ccc(CCCCCC)cc3)-c3sc(-c4ccc(/C=C/c6ccc(C#N)cc6)c6nn(CCCCCCCC)nc46)cc3C5(c3ccc(CCCCCC)cc3)c3ccc(CCCCCC)cc3)c2n1,0.07 
BTA703,CCCCCCCCn1nc2c(/C=C/C3=C(C#N)C(=C(C#N)C#N)OC3(C)C)ccc(-c3cc4c(s3)-c3cc5c(cc3C4(c3ccc(CCCCCC)cc3)c3ccc(CCCCCC)cc3)-c3sc(-c4ccc(/C=C/C6C(C#N)C(=C(C#N)C#N)OC6(C)C)c6nn(CCCCCCCC)nc46)cc3C5(c3ccc(CCCCCC)cc3)c3ccc(CCCCCC)cc3)c2n1,1.16 
BTA4,CCCCCCCCn1nc2c(/C=c3\sc(=C(C#N)C#N)n(-c4ccccc4)c3=O)ccc(-c3cc4c(s3)-c3cc5c(cc3C4(c3ccc(CCCCCC)cc3)c3ccc(CCCCCC)cc3)-c3sc(-c4ccc(/C=c6\sc(=C(C#N)C#N)n(-c7ccccc7)c6=O)c6nn(CCCCCCCC)nc46)cc3C5(c3ccc(CCCCCC)cc3)c3ccc(CCCCCC)cc3)c2n1,5.34 
BTA5,CCCCCCCCn1nc2c(/C=c3\sc(=C(C#N)C#N)n(Cc4ccccc4)c3=O)ccc(-c3cc4c(s3)-c3cc5c(cc3C4(c3ccc(CCCCCC)cc3)c3ccc(CCCCCC)cc3)-c3sc(-c4ccc(/C=c6\sc(=C(C#N)C#N)n(Cc7ccccc7)c6=O)c6nn(CCCCCCCC)nc46)cc3C5(c3ccc(CCCCCC)cc3)c3ccc(CCCCCC)cc3)c2n1,10.95 
Qx3,CCCCCCc1ccc(C2(c3ccc(CCCCCC)cc3)c3cc4c(cc3-c3sc(-c5ccc(/C=c6/sc(=C(C#N)C#N)n(CC)c6=O)c6nc(-c7ccccc7)c(-c7ccccc7)nc56)cc32)C(c2ccc(CCCCCC)cc2)(c2ccc(CCCCCC)cc2)c2cc(-c3ccc(/C=c5/sc(=C(C#N)C#N)n(CC)c5=O)c5nc(-c6ccccc6)c(-c6ccccc6)nc35)sc2-4)cc1,3.22 
Qx3b,CCCCCCCCC1(CCCCCCCC)c2cc3c(cc2-c2sc(-c4ccc(/C=c5/sc(=C(C#N)C#N)n(CC)c5=O)c5nc(-c6ccccc6)c(-c6ccccc6)nc45)cc21)C(CCCCCCCC)(CCCCCCCC)c1cc(-c2ccc(/C=c4/sc(=C(C#N)C#N)n(CC)c4=O)c4nc(-c5ccccc5)c(-c5ccccc5)nc24)sc1-3,6.26 
Qx3c,CCCCCCCCC1(CCCCCCCC)c2cc3c(cc2-c2sc(-c4ccc(/C=c5/sc(=C(C#N)C#N)n(CC)c5=O)c5nccnc45)cc21)C(CCCCCCCC)(CCCCCCCC)c1cc(-c2ccc(/C=c4/sc(=C(C#N)C#N)n(CC)c4=O)c4nccnc24)sc1-3,0.03 
NIDBT,CCCCCCc1ccc(C2(c3ccc(CCCCCC)cc3)c3cc4c(cc3-c3cc5sc(/C=C6\C(=O)c7ccccc7C6=C(C#N)C#N)cc5cc32)C(c2ccc(CCCCCC)cc2)(c2ccc(CCCCCC)cc2)c2cc3cc(/C=C5\C(=O)c6ccccc6C5=C(C#N)C#N)sc3cc2-4)cc1,2.34 
TPT-IN,CCCCCCc1ccc(C2(c3ccc(CCCCCC)cc3)c3cc4c(cc3-c3sc(/C=C5\C(=O)c6cc7ccccc7cc6C5=C(C#N)C#N)cc32)C(c2ccc(CCCCCC)cc2)(c2ccc(CCCCCC)cc2)c2cc(/C=C3\C(=O)c5cc6ccccc6cc5C3=C(C#N)C#N)sc2-4)cc1,8.75 
SePT-IN,CCCCCCc1ccc(C2(c3ccc(CCCCCC)cc3)c3cc4c(cc3-c3sc(/C=C5\C(=O)c6cc7ccccc7cc6C5=C(C#N)C#N)cc32)C(c2ccc(CCCCCC)cc2)(c2ccc(CCCCCC)cc2)c2cc(/C=C3\C(=O)c5cc6ccccc6cc5C3=C(C#N)C#N)[se]c2-4)cc1,10.00 
COi8-DFIC,CCCCCCc1ccc(C2(c3ccc(CCCCCC)cc3)Oc3c(sc4c5c(sc34)-c3sc4cc(/C=C6\C(=O)c7cc(F)c(F)cc7C6=C(C#N)C#N)sc4c3C(c3ccc(CCCCCC)cc3)(c3ccc(CCCCCC)cc3)O5)-c3sc4cc(/C=C5\C(=O)c6cc(F)c(F)cc6C5=C(C#N)C#N)sc4c32)cc1,13.51 
DPBDT-4Cl,CCCCCCc1ccc(-c2c3sc4c(c3c(-c3ccc(CCCCCC)cc3)c3sc5c(c23)C(c2ccc(CCCCCC)cc2)(c2ccc(CCCCCC)cc2)c2cc(/C=C3\C(=O)c6cc(Cl)c(Cl)cc6C3=C(C#N)C#N)sc2-5)C(c2ccc(CCCCCC)cc2)(c2ccc(CCCCCC)cc2)c2cc(/C=C3\C(=O)c5cc(Cl)c(Cl)cc5C3=C(C#N)C#N)sc2-4)cc1,11.20 
POBDT-4Cl,CCCCCCCCOc1c2sc3c(c2c(-c2ccc(CCCCCC)cc2)c2sc4c(c12)C(c1ccc(CCCCCC)cc1)(c1ccc(CCCCCC)cc1)c1cc(/C=C2\C(=O)c5cc(Cl)c(Cl)cc5C2=C(C#N)C#N)sc1-4)C(c1ccc(CCCCCC)cc1)(c1ccc(CCCCCC)cc1)c1cc(/C=C2\C(=O)c4cc(Cl)c(Cl)cc4C2=C(C#N)C#N)sc1-3,12.30 
COBDT-4Cl,CCCCCCCCOc1c2sc3c(c2c(CCCCCCCC)c2sc4c(c12)C(c1ccc(CCCCCC)cc1)(c1ccc(CCCCCC)cc1)c1cc(/C=C2\C(=O)c5cc(Cl)c(Cl)cc5C2=C(C#N)C#N)sc1-4)C(c1ccc(CCCCCC)cc1)(c1ccc(CCCCCC)cc1)c1cc(/C=C2\C(=O)c4cc(Cl)c(Cl)cc4C2=C(C#N)C#N)sc1-3,13.20 
AOIC,CCCCCCc1ccc(C2(c3ccc(CCCCCC)cc3)c3cc4c(cc3-c3sc(/C=C5\C(=O)c6cc(F)c(F)cc6C5=C(C#N)C#N)cc32)C(c2ccc(CCCCCC)cc2)(c2ccc(CCCCCC)cc2)c2c-4sc3c2C(c2ccc(CCCCCC)cc2)(c2ccc(CCCCCC)cc2)c2c-3sc3cc(/C=C4\C(=O)c5cc(F)c(F)cc5C4=C(C#N)C#N)sc23)cc1,9.86 
AOIC1,CCCCCCc1ccc(C2(c3ccc(CCCCCC)cc3)c3cc4c(cc3-c3sc5c(c32)C(c2ccc(CCCCCC)cc2)(c2ccc(CCCCCC)cc2)c2cc(/C=C3\C(=O)c6cc(F)c(F)cc6C3=C(C#N)C#N)sc2-5)C(c2ccc(CCCCCC)cc2)(c2ccc(CCCCCC)cc2)c2c-4sc3cc(/C=C4\C(=O)c5cc(F)c(F)cc5C4=C(C#N)C#N)sc23)cc1,11.70 
AOIC2,CCCCCCc1ccc(C2(c3ccc(CCCCCC)cc3)c3cc4c(cc3-c3sc(/C=C5\C(=O)c6cc(F)c(F)cc6C5=C(C#N)C#N)cc32)C(c2ccc(CCCCCC)cc2)(c2ccc(CCCCCC)cc2)c2c-4sc3c4c(sc23)-c2sc(/C=C3\C(=O)c5cc(F)c(F)cc5C3=C(C#N)C#N)cc2C4(c2ccc(CCCCCC)cc2)c2ccc(CCCCCC)cc2)cc1,11.30 
4TIC,CCCCCCc1ccc(C2(c3ccc(CCCCCC)cc3)c3cc(/C=C4\C(=O)c5ccccc5C4=C(C#N)C#N)sc3-c3sc4c5c(sc4c32)-c2sc(/C=C3\C(=O)c4ccccc4C3=C(C#N)C#N)cc2C5(c2ccc(CCCCCC)cc2)c2ccc(CCCCCC)cc2)cc1,10.60 
ITVIC,CCCCCCc1ccc(C2(c3ccc(CCCCCC)cc3)c3cc4c(cc3-c3sc5cc(/C=C/C=C6/C(=O)c7ccccc7C6=C(C#N)C#N)sc5c32)C(c2ccc(CCCCCC)cc2)(c2ccc(CCCCCC)cc2)c2c-4sc3cc(/C=C/C=C4/C(=O)c5ccccc5C4=C(C#N)C#N)sc23)cc1,7.12 
ITVfIC,CCCCCCc1ccc(C2(c3ccc(CCCCCC)cc3)c3cc4c(cc3-c3sc5cc(/C=C/C=C6/C(=O)c7ccc(F)cc7C6=C(C#N)C#N)sc5c32)C(c2ccc(CCCCCC)cc2)(c2ccc(CCCCCC)cc2)c2c-4sc3cc(/C=C/C=C4/C(=O)c5ccc(F)cc5C4=C(C#N)C#N)sc23)cc1,9.48 
ITVffIC,CCCCCCc1ccc(C2(c3ccc(CCCCCC)cc3)c3cc4c(cc3-c3sc5cc(/C=C/C=C6/C(=O)c7cc(F)c(F)cc7C6=C(C#N)C#N)sc5c32)C(c2ccc(CCCCCC)cc2)(c2ccc(CCCCCC)cc2)c2c-4sc3cc(/C=C/C=C4/C(=O)c5cc(F)c(F)cc5C4=C(C#N)C#N)sc23)cc1,9.57 
IUIC,CCCCCCc1ccc(C2(c3ccc(CCCCCC)cc3)c3cc4c(cc3-c3sc5c6c(sc5c32)-c2sc(/C=C3\C(=O)c5cc(F)c(F)cc5C3=C(C#N)C#N)cc2C6(c2ccc(CCCCCC)cc2)c2ccc(CCCCCC)cc2)C(c2ccc(CCCCCC)cc2)(c2ccc(CCCCCC)cc2)c2c-4sc3c4c(sc23)-c2sc(/C=C3\C(=O)c5cc(F)c(F)cc5C3=C(C#N)C#N)cc2C4(c2ccc(CCCCCC)cc2)c2ccc(CCCCCC)cc2)cc1,11.00 
IOIC2,CCCCCCc1ccc(C2(c3ccc(CCCCCC)cc3)c3cc(/C=C4\C(=O)c5cc(F)c(F)cc5C4=C(C#N)C#N)sc3-c3sc4c(c(CCCCCC)cc5c4cc(CCCCCC)c4c6c(sc45)-c4sc(/C=C5\C(=O)c7cc(F)c(F)cc7C5=C(C#N)C#N)cc4C6(c4ccc(CCCCCC)cc4)c4ccc(CCCCCC)cc4)c32)cc1,10.20 
IOIC3,CCCCCCOc1cc2c(cc(OCCCCCC)c3c4c(sc32)-c2sc(/C=C3\C(=O)c5cc(F)c(F)cc5C3=C(C#N)C#N)cc2C4(c2ccc(CCCCCC)cc2)c2ccc(CCCCCC)cc2)c2sc3c(c12)C(c1ccc(CCCCCC)cc1)(c1ccc(CCCCCC)cc1)c1cc(/C=C2\C(=O)c4cc(F)c(F)cc4C2=C(C#N)C#N)sc1-3,12.80 
F5IC,CCCCCCc1ccc(C2(c3ccc(CCCCCC)cc3)c3cc4c(cc3-c3sc(/C=C5\C(=O)c6cc(F)c(F)cc6C5=C(C#N)C#N)cc32)C(c2ccc(CCCCCC)cc2)(c2ccc(CCCCCC)cc2)c2cc(/C=C3\C(=O)c5cc(F)c(F)cc5C3=C(C#N)C#N)sc2-4)cc1,5.31 
F7IC,CCCCCCc1ccc(C2(c3ccc(CCCCCC)cc3)c3cc4c(cc3-c3sc5cc(/C=C6\C(=O)c7cc(F)c(F)cc7C6=C(C#N)C#N)sc5c32)C(c2ccc(CCCCCC)cc2)(c2ccc(CCCCCC)cc2)c2c-4sc3cc(/C=C4\C(=O)c5cc(F)c(F)cc5C4=C(C#N)C#N)sc23)cc1,7.80 
F9IC,CCCCCCc1ccc(C2(c3ccc(CCCCCC)cc3)c3cc4c(cc3-c3sc5c(sc6cc(/C=C7\C(=O)c8cc(F)c(F)cc8C7=C(C#N)C#N)sc65)c32)C(c2ccc(CCCCCC)cc2)(c2ccc(CCCCCC)cc2)c2c-4sc3c2sc2cc(/C=C4\C(=O)c5cc(F)c(F)cc5C4=C(C#N)C#N)sc23)cc1,11.40 
SRID-4F,CCCCCCc1ccc(C2(c3ccc(CCCCCC)cc3)c3cc4c(cc3-c3sc5c(CCCCCC)c(/C=C6\C(=O)c7cc(F)c(F)cc7C6=C(C#N)C#N)[se]c5c32)C(c2ccc(CCCCCC)cc2)(c2ccc(CCCCCC)cc2)c2c-4sc3c(CCCCCC)c(/C=C4\C(=O)c5cc(F)c(F)cc5C4=C(C#N)C#N)[se]c23)cc1,12.78 
TRID-4F,CCCCCCc1ccc(C2(c3ccc(CCCCCC)cc3)c3cc4c(cc3-c3[se]c5c(CCCCCC)c(/C=C6\C(=O)c7cc(F)c(F)cc7C6=C(C#N)C#N)sc5c32)C(c2ccc(CCCCCC)cc2)(c2ccc(CCCCCC)cc2)c2c-4[se]c3c(CCCCCC)c(/C=C4\C(=O)c5cc(F)c(F)cc5C4=C(C#N)C#N)sc23)cc1,11.95 
IPIC-4Cl,CCCCCCc1ccc(C2(c3ccc(CCCCCC)cc3)c3cc4c(cc3-c3sc5c6sc(/C=C7\C(=O)c8cc(Cl)c(Cl)cc8C7=C(C#N)C#N)cc6n(CC(CCCC)CCCCCC)c5c32)C(c2ccc(CCCCCC)cc2)(c2ccc(CCCCCC)cc2)c2c-4sc3c4sc(/C=C5\C(=O)c6cc(Cl)c(Cl)cc6C5=C(C#N)C#N)cc4n(CC(CCCC)CCCCCC)c23)cc1,13.00 
IPIC-4F,CCCCCCc1ccc(C2(c3ccc(CCCCCC)cc3)c3cc4c(cc3-c3sc5c6sc(/C=C7\C(=O)c8cc(F)c(F)cc8C7=C(C#N)C#N)cc6n(CC(CCCC)CCCCCC)c5c32)C(c2ccc(CCCCCC)cc2)(c2ccc(CCCCCC)cc2)c2c-4sc3c4sc(/C=C5\C(=O)c6cc(F)c(F)cc6C5=C(C#N)C#N)cc4n(CC(CCCC)CCCCCC)c23)cc1,10.70 
IPIC,CCCCCCc1ccc(C2(c3ccc(CCCCCC)cc3)c3cc4c(cc3-c3sc5c6sc(/C=C7\C(=O)c8ccccc8C7=C(C#N)C#N)cc6n(CC(CCCC)CCCCCC)c5c32)C(c2ccc(CCCCCC)cc2)(c2ccc(CCCCCC)cc2)c2c-4sc3c4sc(/C=C5\C(=O)c6ccccc6C5=C(C#N)C#N)cc4n(CC(CCCC)CCCCCC)c23)cc1,3.81 
ITCPTC-Th,CCCCCCc1ccc(C2(c3ccc(CCCCCC)s3)c3cc4c(cc3-c3sc5cc(/C=C6\C(=O)c7cscc7C6=C(C#N)C#N)sc5c32)C(c2ccc(CCCCCC)s2)(c2ccc(CCCCCC)s2)c2c-4sc3cc(/C=C4\C(=O)c5cscc5C4=C(C#N)C#N)sc23)s1,10.30 
ITCPTC-Se,CCCCCCc1ccc(C2(c3ccc(CCCCCC)[se]3)c3cc4c(cc3-c3sc5cc(/C=C6\C(=O)c7cscc7C6=C(C#N)C#N)sc5c32)C(c2ccc(CCCCCC)[se]2)(c2ccc(CCCCCC)[se]2)c2c-4sc3cc(/C=C4\C(=O)c5cscc5C4=C(C#N)C#N)sc23)[se]1,8.75 
ITC6-IC,CCCCCCc1ccc(C2(c3ccc(CCCCCC)cc3)c3cc4c(cc3-c3sc5c(CCCCCC)c(/C=C6\C(=O)c7ccccc7C6=C(C#N)C#N)sc5c32)C(c2ccc(CCCCCC)cc2)(c2ccc(CCCCCC)cc2)c2c-4sc3c(CCCCCC)c(/C=C4\C(=O)c5ccccc5C4=C(C#N)C#N)sc23)cc1,11.39 
DICTF,CCCCCCCCC1(CCCCCCCC)c2cc(-c3ccc(/C=C4\C(=O)c5ccccc5C4=C(C#N)C#N)s3)ccc2-c2ccc(-c3ccc(/C=C4\C(=O)c5ccccc5C4=C(C#N)C#N)s3)cc21,5.65
