Repository: leylacheung/HGT-MI

# Modeling Multi-Level Donor-Acceptor Interactions for Device-Level Efficiency Prediction in Organic Solar Cells
  <em>Figure 1. Illustration of the working  mechanism of organic solar cells, showing charge separation and energy level alignment between donor and  acceptor.</em>

## Motivation
The organic solar cell is considered one of the most promising solar technologies, as it can produce low-cost solar panels through roll-to-roll printing similar to the production of newspapers. However, the development of OSCs has been hindered by labor-intensive and time-consuming processes involved in material synthesis and device optimization, significantly limiting the rapid identification and screening of novel materials. To accelerate the development of the technology, it is crucial to develop reliable computational models capable of predicting material or device properties of OSCs. Existing computational approaches often neglect critical donor-acceptor interactions that determine the performance of OSC devices. To address this gap, we propose a Hierarchical Graph Transformer with Multi-level Interactions (HGT-MI) model explicitly designed to capture donor-acceptor intermolecular interactions using hierarchical, multi-scale representations. Comprehensive evaluations demonstrate significantly enhanced prediction performance over existing models, showcasing its strength in representing complex molecular structures and interactions. Our model substantially reduces reliance on trial-and-error experiments and greatly accelerates the development of high-performance OSC materials. More importantly, the versatility and generalizability of our framework make it broadly applicable to other emerging material systems, including perovskite solar cells, light-emitting diodes, and battery technologies.

## Overall Framework
  <em>Figure 2. HGT-MI overview. (a) Multi-level Embedding Extraction. (b) Multi-level Interaction Modeling. (c) Prediction module.</em>

### 📊 Dataset Briefs

- **DA_Pair 51K**  
  ~51000 virtual donor-acceptor pairs from Lopez *et al.*; donor fixed to PCDTBT, acceptors generated by combinatorial assembly of 107 fragments. HOMO/LUMO/band gap via DFT and PCE estimated by a modified Scharber model; pairs with negative or extremely low PCE were removed.

- **DA_Pair 1.2K**  
  1200 literature-reported donor–acceptor pairs with *experimental* PCE. After de-duplication and outlier filtering, it serves as a realistic benchmark for modelling intermolecular interactions in OSC devices.

### Main results

#### Clone the repository
https://github.com/leylacheung/HGT-MI.git

#### Create conda environment
conda env create -f requirements.txt

### Running Pipeline
The overall workflow of HGT-MI consists of three stages: data preprocessing, data loading, and model training.

#### Step 1: Data preprocessing

In the first stage, the raw molecular data are processed to construct motif-level graphs. This step includes SMILES parsing, BRICS-based motif decomposition, atom-to-motif mapping, and motif graph construction.

```bash
jupyter notebook motif_graph.ipynb
```
After preprocessing, the generated motif graphs will be saved for subsequent training and evaluation.

#### Step 2: Data loading

In the second stage, the processed atom-level and motif-level graphs are loaded and organized into donor-acceptor pair samples. The dataloader prepares the data for model input and splits the dataset into training, validation, and test sets.

```bash
python dataloader.py
```

#### Step 3: Model training

After data preparation, model parameters can be configured and the training process can be launched.
```bash
python train.py --config configs/default.yaml
```
Users can modify the configuration file to adjust hyperparameters such as the hidden dimension, number of layers, batch size, and learning rate, or to select different datasets.

### 🎯 Demo (Coming Soon)

We will provide a simple demo to illustrate the full pipeline, including:

- Input: donor and acceptor SMILES  
- Output: predicted PCE  
- Visualization of multi-level interactions  

Stay tuned!

File: Data/Polymer_NFA_n/raw/Polymer_NFA_n.csv (part 1 of 5)
n(SMILES),PCE_max(%),PCE_ave(%),Jsc(mA/cm2),FF,Voc(V),Eg_n(eV),M (g/mol),HOMO_n(eV),'-LUMO_n(eV)
C12=C3C4=C5C1=C6C=CC2=CC=C3C=CC4=CC=C5C=C6,0.19,0.19,0.41,0.62,0.75,3.65,250.3,6.3,2.65
CC(C)(C)C1=CC(C2=C3C=CC(C(C)(C)C)=C2)=C(C=C1)N3CCCCCCN4C5=CC=CC=C5SC6=C4C=CC(/C=C(C#N)/C#N)=C6,4.16,4.16,7.28,0.56,0.98,2.18,636.9,5.58,3.4
CCCCC(C1=C2C=C(C3=CC=C(/C=C4S/C(N(CC)C\4=O)=C(C#N)\C#N)C5=NSN=C35)C=C1)(CCCC)C6=C2C(C(CCCC)(CCCC)C7=C8C=C(C9=CC=C(/C=C%10S/C(N(CC)C\%10=O)=C(C#N)\C#N)C%11=NSN=C9%11)C=C7)=C8C(C%12(CCCC)CCCC)=C6C%13=C%12C=CC(C%14=CC=C(/C=C%15S/C(N(CC)C\%15=O)=C(C#N)\C#N)C%16=NSN=C%14%16)=C%13,10.15,9.92,16.75,0.645,0.94,2.22,1691.21,5.95,3.73
CCCCC(CC)CC(C1=C2C=CC=C1)C3=C2C=CC(C4=CC=C(/C=C(C#N)/C#N)C5=NSN=C45)=C3,0.1,0.1,0.99,0.35,0.42,2.3,488.65,5.9,3.6
CCCCC(CC)CC(C1=C2SC(C3=C(CCC(CC)CCCC)C=C(/C=C4/C(C(C=C5F)=C(C4=O)C=C5F)=C(C#N)/C#N)S3)=C1)(C6=C2SC(C7=C(CCC(CC)CCCC)C=C(/C=C8/C(C(C=C9F)=C(C8=O)C=C9F)=C(C#N)/C#N)S7)=C6)CC(CC)CCCC,10.5,10.0,23.4,0.64,0.7,1.4,1299.76,5.4,4.0
CCCCC(CC)CC(C1=C2SC(C3=C(OCC(CC)CCCC)C=C(/C=C4/C(C(C=C5F)=C(C4=O)C=C5F)=C(C#N)/C#N)S3)=C1)(C6=C2SC(C7=C(CCC(CC)CCCC)C=C(/C=C8/C(C(C=C9F)=C(C8=O)C=C9F)=C(C#N)/C#N)S7)=C6)CC(CC)CCCC,10.2,10.0,24.8,0.64,0.64,1.2,1301.73,5.3,4.1
CCCCC(CC)CC(C1=C2SC(C3=C(OCC(CC)CCCC)C=C(/C=C4/C(C(C=C5F)=C(C4=O)C=C5F)=C(C#N)/C#N)S3)=C1)(C6=C2SC(C7=C(OCC(CC)CCCC)C=C(/C=C8/C(C(C=C9F)=C(C8=O)C=C9F)=C(C#N)/C#N)S7)=C6)CC(CC)CCCC,7.3,6.9,20.7,0.61,0.57,1.1,1303.71,5.2,4.1
CCCCC(CC)CN(C1=O)C(C2=CC=CC(C2=C1C=C3)=C3C(S4)=CC=C4C(C5=NSN=C5C(C6=CC=C(C7=CC=C(C(N8CC(CC)CCCC)=O)C9=C7C=CC=C9C8=O)S6)=C%10C(N%11CC(CC)CCCC)=O)=C%10C%11=O)=O,2.11,2.1,6.14,0.442,0.77,1.97,1096.43,5.62,3.65
CCCCC(CC)CN1C2=C(SC=C2)C3=C1C=C(C4=CC=C(/C=C(C#N)/C#N)C5=NSN=C45)S3,0.4,0.4,2.3,0.36,0.48,2.1,501.69,5.7,3.6
CCCCC(CCCCCC)CC1=C(SC(C2=CC=C(/C=C(C#N)\C#N)C3=NSN=C32)=C1)C4=NC(SC(C5=C(C=C(S5)C(C6=NSN=C67)=CC=C7/C=C(C#N)/C#N)CC(CCCCCC)CCCC)=N8)=C8S4,8.77,8.46,15.43,0.632,0.9,1.84,1063.51,5.7,3.86
CCCCC(CCCCCC)CC1=C(SC(C2=CC=C(/C=C3S/C(N(C\3=O)CC)=C(C#N)/C#N)C4=NSN=C42)=C1)C5=NC(SC(C6=C(C=C(S6)C7=CC=C(/C=C8S/C(N(C\8=O)CC)=C(C#N)/C#N)C9=NSN=C79)CC(CCCCCC)CCCC)=N%10)=C%10S5,6.3,6.05,12.75,0.537,0.92,1.7,1317.83,5.5,3.8
CCCCC(CN1C2=C(C3=C1C(SC(/C=C4/C(C5=C(C4=O)C=C(Cl)C(Cl)=C5)=C(C#N)\C#N)=C6CCCCCCCCCCC)=C6S3)C7=NSN=C7C8=C2N(C9=C8SC%10=C9SC(/C=C%11C(C(C=C(Cl)C(Cl)=C%12)=C%12C\%11=C(C#N)\C#N)=O)=C%10CCCCCCCCCCC)CC(CCCC)CC)CC,16.5,16.1,25.4,0.75,0.859,1.56,1517.74,5.68,4.12
CCCCC(CN1C2=C(C3=C1C(SC(/C=C4/C(C5=C(C4=O)C=C(F)C(F)=C5)=C(C#N)\C#N)=C6CCCCCCCCCCC)=C6S3)C7=NSN=C7C8=C2N(C9=C8SC%10=C9SC(/C=C%11C(C(C=C(F)C(F)=C%12)=C%12C\%11=C(C#N)\C#N)=O)=C%10CCCCCCCCCCC)CC(CCCC)CC)CC,15.6,15.6,24.9,0.753,0.834,1.63,1451.94,5.65,4.02
CCCCC(CN1C2=C(C3=C1C(SC(/C=C4/C(C5=C(C4=O)C=CC=C5)=C(C#N)/C#N)=C6)=C6S3)C7=NN(N=C7C8=C2N(C9=C8SC%10=C9SC(/C=C%11C(C(C=CC=C%12)=C%12C\%11=C(C#N)\C#N)=O)=C%10)CC(CCCC)CC)CC(CCCC)CC)CC,13.42,13.22,22.44,0.691,0.87,1.5,1166.55,5.455,3.95
CCCCC(CN1C2=C(C3=C1C(SC(/C=C4/C(C5=CSC=C5C4=O)=C(C#N)/C#N)=C6)=C6S3)C7=NN(N=C7C8=C2N(C9=C8SC%10=C9SC(/C=C%11C(C%12=CSC=C%12C\%11=C(C#N)\C#N)=O)=C%10)CC(CCCC)CC)CC(CCCC)CC)CC,13.4,13.25,23.56,0.694,0.82,1.39,1178.6,5.43,4.04
CCCCC(COC1=C2C3=C(C(SC(/C=C4/C(C(C=C5Cl)=C(C4=O)C=C5Cl)=C(C#N)\C#N)=C6)=C6C(C(C=C7)=CC=C7CCCCCC)3C(C=C8)=CC=C8CCCCCC)SC2=C(C9=C1SC%10=C9C(C(C=C%11)=CC=C%11CCCCCC)(C(C=C%12)=CC=C%12CCCCCC)C%13=C%10SC(/C=C%14C(C(C=C(Cl)C(Cl)=C%15)=C%15C\%14=C(C#N)\C#N)=O)=C%13)OCC(CC)CCCC)CC,10.8,10.8,22.3,0.7,0.695,1.4,1822.15,5.49,4.09
CCCCCC(N(C(C1=CC=C2C(C=CC34)=C5C4C(C(N(C6=CC=C(C7(CCCCC7)C8=CC=C(N(C9=O)C(C%10=CC=C%11C%12=C(C%13=CC=C(C%14=C%13C%11=CC=C%15%14)C(N(C%15=O)C(CCCCC)CCCCC)=O)C=CC9C%10%12)=O)C=C8)C=C6)C3=O)=O)=CC=C5C%16=CC=C%17C1=C2%16)=O)C%17=O)CCCCC,5.28,5.28,10.04,0.602,0.87,2.18,1325.66,6.16,3.98
CCCCCCC(C1=C2SC(/C=C3C(C(C=CC(F)=C4)=C4C\3=C(C#N)\C#N)=O)=C1)(CCCCCC)C5=C2C(OC)=C(C(CCCCCC)(CCCCCC)C6=C7SC(/C=C8/C(C9=C(C8=O)C=CC(F)=C9)=C(C#N)/C#N)=C6)C7=C5OC,13.46,13.1,19.87,0.748,0.906,1.87,1107.43,5.8,3.93
CCCCCCC(C1=C2SC(/C=C3C(C(C=CC=C4)=C4C\3=C(C#N)\C#N)=O)=C1)(CCCCCC)C5=C2C(OC)=C(C(CCCCCC)(CCCCCC)C6=C7SC(/C=C8/C(C9=C(C8=O)C=CC=C9)=C(C#N)/C#N)=C6)C7=C5OC,11.16,10.95,16.92,0.681,0.969,1.8,1071.45,5.69,3.89
CCCCCCC(C1=C2SC(C3=NC=C(/C=C4SC(N(C/4=O)CC)=S)S3)=C1)(CCCCCC)C5=C2C=C(C(CCCCCC)(CCCCCC)C6=C7SC(C8=NC=C(/C=C9SC(N(C/9=O)CC)=S)S8)=C6)C7=C5,3.53,3.41,6.29,0.525,1.04,1.89,1111.7,5.31,3.42
CCCCCCC(C=C1)=C(F)C=C1C2(C3=CC=C(CCCCCC)C(F)=C3)C4=CC5=C(C(C6=C5SC7=C6SC(/C=C8C(C(C=CC=C9)=C9C\8=C(C#N)\C#N)=O)=C7)(C%10=CC=C(CCCCCC)C(F)=C%10)C%11=CC=C(CCCCCC)C(F)=C%11)C=C4C%12=C2C(SC(/C=C%13C(C(C=CC=C%14)=C%14C\%13=C(C#N)/C#N)=O)=C%15)=C%15S%12,9.01,8.87,13.49,0.71,0.94,1.8,1499.92,5.710000000000001,3.945
CCCCCCC(C=C1)=CC=C1C(C2=C3SC(/C=C4C(C(C=C(F)C(F)=C5)=C5C\4=C(C#N)/C#N)=O)=C2)(C6=C3SC7=C6C(C8=CC=C(CCCCCC)C=C8)(C9=CC=C(CCCCCC)C=C9)C(C7=C%10)=CC%11=C%10C(C%12=C%11SC%13=C%12C(C%14=C%13SC(/C=C%15C(C(C=C(F)C(F)=C%16)=C%16C\%15=C(C#N)\C#N)=O)=C%14)(C%17=CC=C(CCCCCC)C=C%17)C%18=CC=C(CCCCCC)C=C%18)(C%19=CC=C(CCCCCC)C=C%19)C%20=CC=C(CCCCCC)C=C%20)C%21=CC=C(CCCCCC)C=C%21,4.48,4.06,10.77,0.515,0.758,1.46,2217.06,5.32,3.86
CCCCCCC(C=C1)=CC=C1C(C2=C3SC(/C=C4C(C(C=CC=C5)=C5C/4=C(C#N)/C#N)=O)=C2)(C6=CC=C(CCCCCCCC)C=C6)C7=C3C=C(N(C(CCCCCCCC)CCCCCCCC)C8=CC9=C(C(C%10=C9SC(/C=C%11C(C(C=CC=C%12)=C%12C/%11=C(C#N)/C#N)=O)=C%10)(C%13=CC=C(CCCCCC)C=C%13)C%14=CC=C(CCCCCCCC)C=C%14)C=C%158)C%15=C7,9.48,9.25,14.27,0.678,0.97,1.81,1699.46,5.46,3.65
CCCCCCC(C=C1)=CC=C1C(C2=C3SC(/C=C4C(C(C=CC=C5)=C5C\4=C(C#N)/C#N)=O)=C2)(C6=CC=C(CCCCCC)C=C6)C7=C(C3=CC=C89)C8=C(C%10=CC=C%11C%12=C(C(C%13=C%11SC(/C=C%14C(C(C=CC=C%15)=C%15C\%14=C(C#N)\C#N)=O)=C%13)(C%16=CC=C(CCCCCC)C=C%16)C%17=CC=C(CCCCCC)C=C%17)C=CC9=C%12%10)C=C7,2.17,1.95,6.43,0.405,0.834,1.44,1489.99,5.31,3.87
CCCCCCC(C=C1)=CC=C1C(C2=C3SC(/C=C4C(C(C=CC=C5)=C5C\4=C(C#N)/C#N)=O)=C2)(C6=CC=C(CCCCCC)C=C6)C7=CC8=CC=C(C9=C(C%10(C%11=CC=C(CCCCCC)C=C%11)C%12=CC=C(CCCCCC)C=C%12)C=C(/C=C%13C(C(C=CC=C%14)=C%14C\%13=C(C#N)\C#N)=O)S9)C%15=C8C%16=C(C=C%15%10)C=CC3=C7%16,10.37,10.14,17.32,0.666,0.9,1.78,1439.93,5.63,3.85
CCCCCCC(C=C1)=CC=C1C(C2=C3SC(/C=C4C(C(C=CC=C5)=C5C\4=C(C#N)/C#N)=O)=C2)(C6=CC=C(CCCCCC)C=C6)C7=CC=C8C9=C7C3=CC=C9C(C%10=C8SC(/C=C%11C(C(C=CC=C%12)=C%12C\%11=C(C#N)\C#N)=O)=C%10)(C%13=CC=C(CCCCCC)C=C%13)C%14=CC=C(CCCCCC)C=C%14,5.45,5.16,9.33,0.6,0.974,2.06,1365.85,5.88,3.82
CCCCCCC(C=C1)=CC=C1C(C2=C3SC(/C=C4C(C5=C(C)SC=C5C\4=C(C#N)\C#N)=O)=C2)(C6=CC=C(CCCCCC)C=C6)C7=C3C=C(C(C8=C9SC%10=C8SC%11=C%10SC(/C=C%12C(C%13=C(C)SC=C%13C\%12=C(C#N)\C#N)=O)=C%11)(C%14=CC=C(CCCCCC)C=C%14)C%15=CC=C(CCCCCC)C=C%15)C9=C7,12.55,12.37,20.81,0.709,0.85,1.7,1468.05,5.59,3.89
CCCCCCC(C=C1)=CC=C1C(C2=C3SC(C4=C(CC(CC)CCCC)C=C(/C=C5C(C(C=CC=C6)=C6C\5=C(C#N)\C#N)=O)S4)=C2)(C7=CC=C(CCCCCC)C=C7)C8=C3C=C(C(C9=C%10SC(C(S%11)=C(C=C%11/C=C%12/C(C%13=C(C%12=O)C=CC=C%13)=C(C#N)/C#N)CC(CC)CCCC)=C9)(C%14=CC=C(CCCCCC)C=C%14)C%15=CC=C(CCCCCC)C=C%15)C%10=C8,7.3,7.1,15.05,0.48,1.02,1.57,1704.46,5.424,3.848
CCCCCCC(C=C1)=CC=C1C(C2=C3SC(C4=C(CCCCCCCC)C=C(/C=C5S/C(N(C\5=O)CC)=C(C#N)/C#N)S4)=C2)(C6=CC=C(CCCCCC)C=C6)C7=C3C=C(C(C8=C9SC(C%10=C(C=C(/C=C%11S/C(N(C\%11=O)CC)=C(C#N)/C#N)S%10)CCCCCCCC)=C8)(C%12=CC=C(CCCCCC)C=C%12)C%13=CC=C(CCCCCC)C=C%13)C9=C7,2.64,2.64,5.87,0.56,0.9,1.91,1702.53,5.5,3.59
CCCCCCC(C=C1)=CC=C1C(C2=C3SC(C4=C(OCC(CC)CCCC)C(C=C5C(C(C=C(Cl)C(Cl)=C6)=C6/C5=C(C#N)/C#N)=O)=CS4)=C2)(C7=CC=C(CCCCCC)C=C7)C8=C3C=C(C(C9=C%10SC(C%11=C(C(/C=C%12\C(C%13=C(C%12=O)C=C(Cl)C(Cl)=C%13)=C(C#N)\C#N)=CS%11)OCC(CCCC)CC)=C9)(C%14=CC=C(CCCCCC)C=C%14)C%15=CC=C(CCCCCC)C=C%15)C%10=C8,10.3,10.0,22.8,0.62,0.727,1.33,1874.23,5.56,4.23
CCCCCCC(C=C1)=CC=C1C(C2=C3SC(C4=C(OCC(CC)CCCC)C(C=C5C(C(C=C(F)C(F)=C6)=C6/C5=C(C#N)/C#N)=O)=CS4)=C2)(C7=CC=C(CCCCCC)C=C7)C8=C3C=C(C(C9=C%10SC(C%11=C(C(/C=C%12\C(C(C=C%13F)=C(C%12=O)C=C%13F)=C(C#N)\C#N)=CS%11)OCC(CCCC)CC)=C9)(C%14=CC=C(CCCCCC)C=C%14)C%15=CC=C(CCCCCC)C=C%15)C%10=C8,13.18,12.76,22.86,0.679,0.849,1.56,1808.42,5.75,4.19
CCCCCCC(C=C1)=CC=C1C(C2=C3SC(C4=C(OCC(CC)CCCC)C(C=C5C(C(C=CC=C6)=C6/C5=C(C#N)/C#N)=O)=CS4)=C2)(C7=CC=C(CCCCCC)C=C7)C8=C3C=C(C(C9=C%10SC(C%11=C(C(/C=C%12\C(C%13=C(C%12=O)C=CC=C%13)=C(C#N)\C#N)=CS%11)OCC(CCCC)CC)=C9)(C%14=CC=C(CCCCCC)C=C%14)C%15=CC=C(CCCCCC)C=C%15)C%10=C8,10.48,10.26,18.76,0.582,0.96,1.63,1736.46,5.316666666666666,3.8683333333333336
CCCCCCC(C=C1)=CC=C1C(C2=C3SC(C4=C(OCC(CC)CCCC)C=C(/C=C5C(C(C=C(F)C(F)=C6)=C6C\5=C(C#N)\C#N)=O)S4)=C2)(C7=CC=C(CCCCCC)C=C7)C8=C3C=C(C(C9=C%10SC(C(S%11)=C(C=C%11/C=C%12/C(C(C=C%13F)=C(C%12=O)C=C%13F)=C(C#N)/C#N)OCC(CCCC)CC)=C9)(C%14=CC=C(CCCCCC)C=C%14)C%15=CC=C(CCCCCC)C=C%15)C%10=C8,12.8,12.1,27.3,0.657,0.712,1.25,1808.42,5.427777777777778,4.166111111111111
CCCCCCC(C=C1)=CC=C1C(C2=C3SC(C4=C(OCC(CC)CCCC)C=C(/C=C5C(C(C=CC=C6)=C6C/5=C(C#N)/C#N)=O)S4)=C2)(C7=CC=C(CCCCCC)C=C7)C8=C3C=C(C(C9=C%10SC(C%11=C(C=C(/C=C%12\C(C%13=C(C%12=O)C=CC=C%13)=C(C#N)\C#N)S%11)OCC(CCCC)CC)=C9)(C%14=CC=C(CCCCCC)C=C%14)C%15=CC=C(CCCCCC)C=C%15)C%10=C8,5.13,4.88,11.39,0.517,0.872,1.4,1736.46,5.31,3.91
CCCCCCC(C=C1)=CC=C1C(C2=C3SC(C4=C(OCCCCCCCC)C=C(/C=C5S/C(N(C\5=O)CC)=C(C#N)/C#N)S4)=C2)(C6=CC=C(CCCCCC)C=C6)C7=C3C=C(C(C8=C9SC(C%10=C(C=C(/C=C%11S/C(N(C\%11=O)CC)=C(C#N)/C#N)S%10)OCCCCCCCC)=C8)(C%12=CC=C(CCCCCC)C=C%12)C%13=CC=C(CCCCCC)C=C%13)C9=C7,6.4,6.4,11.5,0.623,0.87,1.81,1734.52,5.37,3.56
CCCCCCC(C=C1)=CC=C1C(C2=C3SC(C4=C(SCC(CC)CCCC)C=C(/C=C5/C(C(C=C6F)=C(C5=O)C=C6F)=C(C#N)/C#N)S4)=C2)(C7=CC=C(CCCCCC)C=C7)C8=C3C=C(C(C9=C%10SC(C%11=C(C=C(/C=C%12C(C(C=C(C(F)=C%13)F)=C%13C\%12=C(C#N)\C#N)=O)S%11)SCC(CCCC)CC)=C9)(C%14=CC=C(CCCCCC)C=C%14)C%15=CC=C(CCCCCC)C=C%15)C%10=C8,13.2,13.1,25.3,0.693,0.75,1.49,1840.55,5.54,4.05
CCCCCCC(C=C1)=CC=C1C(C2=C3SC(C4=C5C(C(N(CCCCCCCC)C5=O)=O)=C(/C=C6C(C(C=CC=C7)=C7C\6=C(C#N)\C#N)=O)S4)=C2)(C8=CC=C(CCCCCC)C=C8)C9=C3C=C(C(C%10=C%11SC(C%12=C%13C(C(N(CCCCCCCC)C%13=O)=O)=C(/C=C%14/C(C%15=C(C%14=O)C=CC=C%15)=C(C#N)/C#N)S%12)=C%10)(C%16=CC=C(CCCCCC)C=C%16)C%17=CC=C(CCCCCC)C=C%17)C%11=C9,10.4,10.4,18.2,0.63,0.91,1.46,1842.5,5.6,4.14
CCCCCCC(C=C1)=CC=C1C(C2=C3SC(C4=C5C(SC(C(OCC(CC)CCCC)=O)=C5F)=C(/C=C6C(C(C=C(F)C(F)=C7)=C7C\6=C(C#N)\C#N)=O)S4)=C2)(C8=CC=C(CCCCCC)C=C8)C9=C3C=C(C(C%10=C%11SC(C%12=C%13C(SC(C(OCC(CCCC)CC)=O)=C%13F)=C(/C=C%14/C(C%15=C(C%14=O)C=C(F)C(F)=C%15)=C(C#N)/C#N)S%12)=C%10)(C%16=CC=C(CCCCCC)C=C%16)C%17=CC=C(CCCCCC)C=C%17)C%11=C9,9.43,9.23,22.0,0.7,0.61,1.31,2012.59,5.31,4.0
CCCCCCC(C=C1)=CC=C1C(C2=C3SC(C4=C5C(SC(C(OCC(CC)CCCC)=O)=C5F)=C(/C=C6C(C(C=C(F)C=C7)=C7C\6=C(C#N)\C#N)=O)S4)=C2)(C8=CC=C(CCCCCC)C=C8)C9=C3C=C(C(C%10=C%11SC(C%12=C%13C(SC(C(OCC(CCCC)CC)=O)=C%13F)=C(/C=C%14/C(C%15=C(C%14=O)C=C(F)C=C%15)=C(C#N)/C#N)S%12)=C%10)(C%16=CC=C(CCCCCC)C=C%16)C%17=CC=C(CCCCCC)C=C%17)C%11=C9,10.87,10.65,24.85,0.67,0.65,1.38,1976.61,5.34,3.96
CCCCCCC(C=C1)=CC=C1C(C2=C3SC(C4=C5C(SC(C(OCC(CC)CCCC)=O)=C5F)=C(/C=C6C(C(C=CC(F)=C7)=C7C\6=C(C#N)\C#N)=O)S4)=C2)(C8=CC=C(CCCCCC)C=C8)C9=C3C=C(C(C%10=C%11SC(C%12=C%13C(SC(C(OCC(CCCC)CC)=O)=C%13F)=C(/C=C%14/C(C%15=C(C%14=O)C=CC(F)=C%15)=C(C#N)/C#N)S%12)=C%10)(C%16=CC=C(CCCCCC)C=C%16)C%17=CC=C(CCCCCC)C=C%17)C%11=C9,7.01,6.86,18.57,0.62,0.61,1.35,1976.61,5.36,4.01
CCCCCCC(C=C1)=CC=C1C(C2=C3SC(C4=C5C(SC(C(OCC(CC)CCCC)=O)=C5F)=C(/C=C6C(C(C=CC=C7)=C7C\6=C(C#N)\C#N)=O)S4)=C2)(C8=CC=C(CCCCCC)C=C8)C9=C3C=C(C(C%10=C%11SC(C%12=C%13C(SC(C(OCC(CCCC)CC)=O)=C%13F)=C(/C=C%14/C(C%15=C(C%14=O)C=CC=C%15)=C(C#N)/C#N)S%12)=C%10)(C%16=CC=C(CCCCCC)C=C%16)C%17=CC=C(CCCCCC)C=C%17)C%11=C9,9.82,9.67,20.95,0.65,0.72,1.51,1940.63,5.42,3.91
CCCCCCC(C=C1)=CC=C1C(C2=C3SC(C4=CC(C5=CC=C(/C=C6C(C(C=CC=C7)=C7C\6=C(C#N)\C#N)=O)S5)=C(C8=CC=C(/C=C9C(C(C=CC=C%10)=C%10C\9=C(C#N)\C#N)=O)S8)S4)=C2)(C%11=CC=C(CCCCCC)C=C%11)C%12=C3C=C(C(C%13=C%14SC(C%15=CC(C%16=CC=C(/C=C%17C(C(C=CC=C%18)=C%18C\%17=C(C#N)\C#N)=O)S%16)=C(C%19=CC=C(/C=C%20C(C(C=CC=C%21)=C%21C\%20=C(C#N)\C#N)=O)S%19)S%15)=C%13)(C%22=CC=C(CCCCCC)C=C%22)C%23=CC=C(CCCCCC)C=C%23)C%14=C%12,7.54,7.41,13.03,0.622,0.93,1.9,2216.89,5.43,3.53
CCCCCCC(C=C1)=CC=C1C(C2=C3SC(C4=CC5=C(C=C(/C=C6C(C(C=C(F)C(F)=C7)=C7C\6=C(C#N)\C#N)=O)S5)S4)=C2OCCCCCCCC)(C8=CC=C(CCCCCC)C=C8)C9=C3C=C(C(C%10=C%11SC(C%12=CC%13=C(C=C(/C=C%14/C(C(C=C%15F)=C(C%14=O)C=C%15F)=C(C#N)/C#N)S%13)S%12)=C%10OCCCCCCCC)(C%16=CC=C(CCCCCC)C=C%16)C%17=CC=C(CCCCCC)C=C%17)C%11=C9,10.21,10.21,17.21,0.694,0.856,1.5,1920.59,5.39,3.89
CCCCCCC(C=C1)=CC=C1C(C2=C3SC(C4=CC=C(/C=C5/C(C6=C(C5=O)C=CC(F)=C6)=C(C#N)/C#N)S4)=C2)(C7=CC=C(CCCCCC)C=C7)C8=C3C=C(C(C9=C%10SC(C%11=CC=C(/C=C%12C(C(C=CC(F)=C%13)=C%13C\%12=C(C#N)\C#N)=O)S%11)=C9)(C%14=CC=C(CCCCCC)C=C%14)C%15=CC=C(CCCCCC)C=C%15)C%10=C8,10.71,10.58,16.57,0.671,0.933,1.51,1516.01,5.5,3.99
CCCCCCC(C=C1)=CC=C1C(C2=C3SC(C4=CC=C(/C=C5C(C(C=C(F)C(F)=C6)=C6C\5=C(C#N)\C#N)=O)S4)=C2OCCCCCCCC)(C7=CC=C(CCCCCC)C=C7)C8=C3C=C(C(C9=C%10SC(C%11=CC=C(/C=C%12/C(C(C=C%13F)=C(C%12=O)C=C%13F)=C(C#N)/C#N)S%11)=C9OCCCCCCCC)(C%14=CC=C(CCCCCC)C=C%14)C%15=CC=C(CCCCCC)C=C%15)C%10=C8,12.62,12.62,20.12,0.727,0.864,1.61,1808.42,5.49,3.88
CCCCCCC(C=C1)=CC=C1C(C2=C3SC(C4=CC=C(/C=C5C(C(C=C(F)C(F)=C6)=C6C\5=C(C#N)\C#N)=O)[Se]4)=C2)(C7=CC=C(CCCCCC)C=C7)C8=C3C=C(C(C9=C%10SC(C%11=CC=C(/C=C%12/C(C%13=C(C%12=O)C=C(F)C(F)=C%13)=C(C#N)/C#N)[Se]%11)=C9)(C%14=CC=C(CCCCCC)C=C%14)C%15=CC=C(CCCCCC)C=C%15)C%10=C8,11.19,11.03,21.35,0.654,0.79,1.51,1645.79,5.51,4.0
CCCCCCC(C=C1)=CC=C1C(C2=C3SC(C4=CC=C(/C=C5C(C(C=C(F)C(F)=C6)=C6C\5=C(C#N)\C#N)=O)[Se]4)=C2OCCCCCCCC)(C7=CC=C(CCCCCC)C=C7)C8=C3C=C(C(C9=C%10SC(C%11=CC=C(/C=C%12/C(C(C=C%13F)=C(C%12=O)C=C%13F)=C(C#N)/C#N)[Se]%11)=C9OCCCCCCCC)(C%14=CC=C(CCCCCC)C=C%14)C%15=CC=C(CCCCCC)C=C%15)C%10=C8,10.67,10.67,18.55,0.692,0.831,1.58,1902.22,5.48,3.9
CCCCCCC(C=C1)=CC=C1C(C2=C3SC(C4=CC=C(/C=C5C(C(C=CC=C6)=C6C\5=C(C#N)\C#N)=O)[Se]4)=C2)(C7=CC=C(CCCCCC)C=C7)C8=C3C=C(C(C9=C%10SC(C%11=CC=C(/C=C%12/C(C%13=C(C%12=O)C=CC=C%13)=C(C#N)/C#N)[Se]%11)=C9)(C%14=CC=C(CCCCCC)C=C%14)C%15=CC=C(CCCCCC)C=C%15)C%10=C8,9.36,9.11,17.31,0.598,0.88,1.54,1573.83,5.41,3.87
CCCCCCC(C=C1)=CC=C1C(C2=C3SC(C4=CC=C(/C=C5C(N(CC)C(S\5)=S)=O)C6=C4N=C(C7=CC=CC=C7)C(C8=CC=CC=C8)=N6)=C2)(C9=CC=C(CCCCCC)C=C9)C%10=C3C=C(C(C%11=C%12SC(C%13=CC=C(/C=C%14C(N(CC)C(S\%14)=S)=O)C%15=C%13N=C(C%16=CC=CC=C%16)C(C%17=CC=CC=C%17)=N%15)=C%11)(C%18=CC=C(CCCCCC)C=C%18)C%19=CC=C(CCCCCC)C=C%19)C%12=C%10,4.03,3.7,6.02,0.67,1.0,1.74,1810.54,5.42,3.68
CCCCCCC(C=C1)=CC=C1C(C2=C3SC(C4=NC=C(/C=C5SC(N(C/5=O)CC)=S)S4)=C2)(C6=CC=C(CCCCCC)C=C6)C7=C3C=C(C(C8=C9SC(C%10=NC=C(/C=C%11SC(N(C/%11=O)CC)=S)S%10)=C8)(C%12=CC=C(CCCCCC)C=C%12)C%13=CC=C(CCCCCC)C=C%13)C9=C7,5.01,4.88,8.36,0.546,1.02,1.87,1416.1,5.31,3.44
CCCCCCC(C=C1)=CC=C1C(C2=C3SC4=C2SC(/C=C5/C(C6=C(C5=O)C=CC(F)=C6)=C(C#N)/C#N)=C4)(C7=CC=C(CCCCCC)C=C7)C8=C3C=C(C(C9=C%10SC(C%11=CC=C(/C=C%12C(C(C=CC(F)=C%13)=C%13C\%12=C(C#N)\C#N)=O)S%11)=C9)(C%14=CC=C(CCCCCC)C=C%14)C%15=CC=C(CCCCCC)C=C%15)C%10=C8,12.71,12.51,17.7,0.751,0.915,1.6,1489.97,5.6,4.0
CCCCCCC(C=C1)=CC=C1C(C2=C3SC4=C2SC(/C=C5C(C(C=C(F)C(F)=C6)=C6C\5=C(C#N)/C#N)=O)=C4)(C7=C3SC8=C7C(C(C8=C9)=CC%10=C9C(C%11=C%10SC(/C=C%12C(C(C=C(F)C(F)=C%13)=C%13C\%12=C(C#N)\C#N)=O)=C%11)(C%14=CC=C(CCCCCC)C=C%14)C%15=CC=C(CCCCCC)C=C%15)(C%16=CC=C(CCCCCC)C=C%16)C%17=CC=C(CCCCCC)C=C%17)C%18=CC=C(CCCCCC)C=C%18,13.7,13.3,24.32,0.743,0.742,1.57,1858.49,5.5,3.93
CCCCCCC(C=C1)=CC=C1C(C2=C3SC4=C2SC(/C=C5C(C(C=CC(C)=C6)=C6C\5=C(C#N)\C#N)=O)=C4)(C7=CC=C(CCCCCC)C=C7)C8=C3C=CC9=C8C=CC%10=C9C(C%11=C%10SC%12=C%11SC(/C=C%13C(C(C=CC(C)=C%14)=C%14C\%13=C(C#N)\C#N)=O)=C%12)(C%15=CC=C(CCCCCC)C=C%15)C%16=CC=C(CCCCCC)C=C%16,8.3,8.12,13.03,0.662,0.963,1.8,1506.07,5.53,3.73
CCCCCCC(C=C1)=CC=C1C(C2=C3SC4=C2SC(/C=C5C(C(C=CC(F)=C6)=C6C\5=C(C#N)\C#N)=O)=C4)(C7=CC=C(CCCCCC)C=C7)C8=C3C=CC9=C8C=CC%10=C9C(C%11=C%10SC%12=C%11SC(/C=C%13C(C(C=CC(F)=C%14)=C%14C\%13=C(C#N)\C#N)=O)=C%12)(C%15=CC=C(CCCCCC)C=C%15)C%16=CC=C(CCCCCC)C=C%16,8.1,7.97,15.04,0.663,0.812,1.75,1514.0,5.52,3.77
CCCCCCC(C=C1)=CC=C1C(C2=C3SC4=C2SC(/C=C5C(C(C=CC(OC)=C6)=C6C\5=C(C#N)\C#N)=O)=C4)(C7=CC=C(CCCCCC)C=C7)C8=C3C=CC9=C8C=CC%10=C9C(C%11=C%10SC%12=C%11SC(/C=C%13C(C(C=CC(OC)=C%14)=C%14C\%13=C(C#N)\C#N)=O)=C%12)(C%15=CC=C(CCCCCC)C=C%15)C%16=CC=C(CCCCCC)C=C%16,8.61,8.47,13.52,0.66,0.965,1.83,1538.07,5.53,3.7
CCCCCCC(C=C1)=CC=C1C(C2=C3SC4=C2SC(/C=C5C(C(C=CC=C6)=C6C\5=C(C#N)\C#N)=O)=C4)(C7=CC=C(CCCCCC)C=C7)C8=C3C=CC9=C8C=CC%10=C9C(C%11=C%10SC%12=C%11SC(/C=C%13C(C(C=CC=C%14)=C%14C\%13=C(C#N)\C#N)=O)=C%12)(C%15=CC=C(CCCCCC)C=C%15)C%16=CC=C(CCCCCC)C=C%16,8.63,8.5,13.55,0.681,0.935,1.82,1478.02,5.58,3.76
CCCCCCC(C=C1)=CC=C1C(C2=C3[Se]C(C4=C(CC(CC)CCCC)C(C=C5C(C(C=CC=C6)=C6/C5=C(C#N)/C#N)=O)=CS4)=C2)(C7=CC=C(CCCCCC)C=C7)C8=C3C=C(C(C9=C%10[Se]C(C%11=C(C(/C=C%12\C(C%13=C(C%12=O)C=CC=C%13)=C(C#N)\C#N)=CS%11)CC(CC)CCCC)=C9)(C%14=CC=C(CCCCCC)C=C%14)C%15=CC=C(CCCCCC)C=C%15)C%10=C8,8.58,8.21,15.2,0.62,0.91,1.66,1798.26,5.45,3.79
CCCCCCC(C=C1)=CC=C1C(C2=CC=C(CCCCCC)C=C2)(O3)C4=CC(C5=C6C=C(/C=C7C(C(C=CC=C8)=C8C\7=C(C#N)\C#N)=O)S5)=C(C(C9=CC=C(CCCCCC)C=C9)(O6)C%10=CC=C(CCCCCC)C=C%10)C=C4C%11=C3C=C(/C=C%12C(C(C=CC=C%13)=C%13C\%12=C(C#N)/C#N)=O)S%11,7.73,7.5,14.58,0.679,0.78,1.53,1347.79,5.53,4.0
CCCCCCC(C=C1)=CC=C1C(C2=CC=C(CCCCCC)C=C2)(O3)C4=CC(C5=C6C=C(C7=CC8=C(C=C(C=C9C(C(C=CC=C%10)=C%10/C9=C(C#N)/C#N)=O)S8)S7)S5)=C(C(C%11=CC=C(CCCCCC)C=C%11)(O6)C%12=CC=C(CCCCCC)C=C%12)C=C4C%13=C3C=C(C%14=CC%15=C(C=C(/C=C%16C(C(C=CC=C%17)=C%17C\%16=C(C#N)/C#N)=O)S%15)S%14)S%13,4.02,3.86,10.58,0.421,0.9,1.36,1624.19,5.28,3.92
CCCCCCC(C=C1)=CC=C1C(C2=CC=C(CCCCCC)C=C2)(O3)C4=CC(C5=C6C=C(C7=CC=C(/C=C8C(C(C=CC=C9)=C9C/8=C(C#N)/C#N)=O)S7)S5)=C(C(C%10=CC=C(CCCCCC)C=C%10)(O6)C%11=CC=C(CCCCCC)C=C%11)C=C4C%12=C3C=C(C%13=CC=C(C=C%14C(C(C=CC=C%15)=C%15/C%14=C(C#N)\C#N)=O)S%13)S%12,9.21,8.88,17.31,0.596,0.89,1.44,1512.03,5.33,3.89
CCCCCCC(C=C1)=CC=C1C(C2C3SC(/C=C4C(C(C=CC=C5)=C5C\4=C(C#N)/C#N)=O)=C2)(C6=C(C3=CC=C7)C7=C8C9=C6C=CC=C9C%10=C(C(C%11=CC=C(CCCCCC)C=C%11)8C%12=CC=C(CCCCCC)C=C%12)C=C(/C=C%13C(C(C=CC=C%14)=C%14C\%13=C(C#N)\C#N)=O)S%10)C%15=CC=C(CCCCCC)C=C%15,6.09,5.76,12.27,0.529,0.938,1.9,1417.93,5.73,3.83
CCCCCCC(C=C1)=CC=C1C2(C(C(SC(/C=C3/C(C(C=C4F)=C(C3=O)C=C4F)=C(C#N)\C#N)=C5)=C5S6)=C6C(S7)=C(O2)C8=C7C9=C(S8)C%10=C(C(C%11=CC=C(CCCCCC)C=C%11)(O9)C%12=CC=C(CCCCCC)C=C%12)C(SC(/C=C%13C(C(C=C(F)C(F)=C%14)=C%14C\%13=C(C#N)\C#N)=O)=C%15)=C%15S%10)C%16=CC=C(CCCCCC)C=C%16,11.47,11.28,23.45,0.689,0.71,1.56,1594.02,5.359999999999999,3.9
CCCCCCC(C=C1)=CC=C1C2(C(C(SC(/C=C3C(C(C=C(F)C(F)=C4)=C4C\3=C(C#N)/C#N)=O)=C5)=C5S6)=C6C7=CC(O8)=C(C9=C(C8(C%10=CC=C(CCCCCC)C=C%10)C%11=CC=C(CCCCCC)C=C%11)C(SC(/C=C%12C(C(C=C(F)C(F)=C%13)=C%13C\%12=C(C#N)\C#N)=O)=C%14)=C%14S9)C=C7O2)C%15=CC=C(CCCCCC)C=C%15,8.32,8.0,17.36,0.719,0.67,1.72,1531.92,5.78,4.06
CCCCCCC(C=C1)=CC=C1C2(C(C(SC(/C=C3C(C(C=CC=C4)=C4C\3=C(C#N)/C#N)=O)=C5)=C5S6)=C6C7=CC(O8)=C(C9=C(C8(C%10=CC=C(CCCCCC)C=C%10)C%11=CC=C(CCCCCC)C=C%11)C(SC(/C=C%12C(C(C=CC=C%13)=C%13C\%12=C(C#N)\C#N)=O)=C%14)=C%14S9)C=C7O2)C%15=CC=C(CCCCCC)C=C%15,6.36,6.25,13.12,0.589,0.82,1.74,1459.95,5.66,3.92
CCCCCCC(C=C1)=CC=C1C2(C3=C(C(SC4=C5SC6=C4OC(C7=C6SC(/C=C8C(C(C=C(F)C(F)=C9)=C9C\8=C(C#N)\C#N)=O)=C7)(C%10=CC=C(CCCCCC)C=C%10)C%11=CC=C(CCCCCC)C=C%11)=C5O2)SC(/C=C%12C(C(C=C(F)C(F)=C%13)=C%13C\%12=C(C#N)\C#N)=O)=C3)C%14=CC=C(CCCCCC)C=C%14,8.25,8.11,20.39,0.589,0.67,1.6,1481.86,5.64,4.04
CCCCCCC(C=C1)=CC=C1C2(C3=C(C(SC4=C5SC6=C4OC(C7=C6SC(/C=C8C(C(C=CC(F)=C9)=C9C\8=C(C#N)\C#N)=O)=C7)(C%10=CC=C(CCCCCC)C=C%10)C%11=CC=C(CCCCCC)C=C%11)=C5O2)SC(/C=C%12C(C(C=CC(F)=C%13)=C%13C\%12=C(C#N)\C#N)=O)=C3)C%14=CC=C(CCCCCC)C=C%14,9.12,9.02,19.27,0.626,0.75,1.67,1445.87,5.6,3.93
CCCCCCC(C=C1)=CC=C1C2(C3=C(C(SC4=C5SC6=C4OC(C7=C6SC(/C=C8C(C(C=CC=C9)=C9C\8=C(C#N)\C#N)=O)=C7)(C%10=CC=C(CCCCCC)C=C%10)C%11=CC=C(CCCCCC)C=C%11)=C5O2)SC(/C=C%12C(C(C=CC=C%13)=C%13C\%12=C(C#N)\C#N)=O)=C3)C%14=CC=C(CCCCCC)C=C%14,8.43,8.35,17.45,0.59,0.82,1.71,1409.89,5.57,3.86
CCCCCCC(C=C1)=CC=C1C2(C3=CC(C4=C(O5)C=C(/C=C6C(C(C=C(F)C(F)=C7)=C7C\6=C(C#N)\C#N)=O)S4)=C(C5(C8=CC=C(CCCCCC)C=C8)C9=CC=C(CCCCCC)C=C9)C=C3C%10=C(O2)C=C(/C=C%11C(C(C=C(F)C(F)=C%12)=C%12C\%11=C(C#N)/C#N)=O)S%10)C%13=CC=C(CCCCCC)C=C%13,5.58,5.37,14.19,0.674,0.58,1.67,1419.75,5.96,4.29
CCCCCCC(C=C1)=CC=C1C2(C3=CC(C4=C(O5)C=C(C6=C(OCCCCCCCC)C=C(/C=C7C(C(C=C(F)C(F)=C8)=C8C\7=C(C#N)\C#N)=O)S6)S4)=C(C5(C9=CC=C(CCCCCC)C=C9)C%10=CC=C(CCCCCC)C=C%10)C=C3C%11=C(O2)C=C(C%12=C(OCCCCCCCC)C=C(/C=C%13C(C(C=C(F)C(F)=C%14)=C%14C\%13=C(C#N)/C#N)=O)S%12)S%11)C%15=CC=C(CCCCCC)C=C%15,7.66,7.37,17.58,0.61,0.71,1.56,1840.42,5.51,3.95
CCCCCCC(C=C1)=CC=C1C2(C3=CC(C4=C(O5)C=C(C6=C(SCCCCCCCC)C=C(/C=C7C(C(C=C(F)C(F)=C8)=C8C\7=C(C#N)\C#N)=O)S6)S4)=C(C5(C9=CC=C(CCCCCC)C=C9)C%10=CC=C(CCCCCC)C=C%10)C=C3C%11=C(O2)C=C(C%12=C(SCCCCCCCC)C=C(/C=C%13C(C(C=C(F)C(F)=C%14)=C%14C\%13=C(C#N)/C#N)=O)S%12)S%11)C%15=CC=C(CCCCCC)C=C%15,9.73,9.37,20.71,0.637,0.74,1.63,1872.54,5.55,3.92
CCCCCCC(C=C1)=CC=C1C2(C3=CC=C(CCCCCC)C=C3)C4=C(C5=C2C6=C(C7=C8C(C9(C%10=CC=C(CCCCCC)C=C%10)C%11=CC=C(CCCCCC)C=C%11)=C(C=C7C=C6)C%12=C9C=C(/C=C%13/C(C%14=C(C%13=O)C=C(F)C(F)=C%14)=C(C#N)/C#N)S%12)C(C=C8)=C5)SC(/C=C%15/C(C%16=C(C%15=O)C=C(F)C(F)=C%16)=C(C#N)/C#N)=C4,6.03,5.88,12.09,0.65,0.74,2.03,1511.9,5.79,3.76
CCCCCCC(C=C1)=CC=C1C2(C3=CC=C(CCCCCC)C=C3)C4=C(C5=CC(C6(C7=CC=C(CCCCCC)C=C7)C8=CC=C(CCCCCC)C=C8)=C(C9=C6C(SC%10=C%11SC(/C=C%12C(C(C=CC(F)=C%13)=C%13C\%12=C(C#N)\C#N)=O)=C%10)=C%11S9)C=C52)SC(/C=C%14C(C(C=CC(F)=C%15)=C%15C\%14=C(C#N)\C#N)=O)=C4,12.03,11.78,17.63,0.745,0.916,1.68,1463.94,5.69,4.01
CCCCCCC(C=C1)=CC=C1C2(C3=CC=C(CCCCCC)C=C3)C4=C(C5=CC(C6(C7=CC=C(CCCCCC)C=C7)C8=CC=C(CCCCCC)C=C8)=C(C9=C6C(SC%10=C%11SC(/C=C%12C(C(C=CC(F)=C%13)=C%13C\%12=C(C#N)\C#N)=O)=C%10)=C%11S9)C=C52)[Se]C(/C=C%14C(C(C=CC(F)=C%15)=C%15C\%14=C(C#N)\C#N)=O)=C4,12.24,11.99,18.02,0.759,0.895,1.69,1510.84,5.66,3.97
CCCCCCC(C=C1)=CC=C1C2(C3=CC=C(CCCCCC)C=C3)C4=C(C5=CC(C6(C7=CC=C(CCCCCC)C=C7)C8=CC=C(CCCCCC)C=C8)=C(C9=C6C(SC(/C=C%10C(C(C=CC(F)=C%11)=C%11C\%10=C(C#N)\C#N)=O)=C%12)=C%12S9)C=C52)SC(/C=C%13C(C(C=CC(F)=C%14)=C%14C\%13=C(C#N)\C#N)=O)=C4,10.17,9.98,15.82,0.73,0.881,1.71,1407.85,5.75,4.04
CCCCCCC(C=C1)=CC=C1C2(C3=CC=C(CCCCCC)C=C3)C4=C(C5=CC(C6(C7=CC=C(CCCCCC)C=C7)C8=CC=C(CCCCCC)C=C8)=C(C9=C6C(SC(/C=C%10C(C(C=CC(F)=C%11)=C%11C\%10=C(C#N)\C#N)=O)=C%12)=C%12S9)C=C52)[Se]C(/C=C%13C(C(C=CC(F)=C%14)=C%14C\%13=C(C#N)\C#N)=O)=C4,10.9,10.65,17.51,0.75,0.83,1.71,1454.75,5.71,4.0
CCCCCCC(C=C1)=CC=C1C2(C3=CC=C(CCCCCC)C=C3)C4=C(C5=CC(C6(C7=CC=C(CCCCCC)C=C7)C8=CC=C(CCCCCC)C=C8)=C(C9=C6C=C(/C=C%10C(C(C=CC(F)=C%11)=C%11C\%10=C(C#N)\C#N)=O)S9)C=C52)SC(/C=C%12C(C(C=CC(F)=C%13)=C%13C\%12=C(C#N)\C#N)=O)=C4,8.33,8.02,13.89,0.686,0.874,1.78,1351.77,5.84,4.06
CCCCCCC(C=C1)=CC=C1C2(C3=CC=C(CCCCCC)C=C3)C4=C(C5=CC(C6(C7=CC=C(CCCCCC)C=C7)C8=CC=C(CCCCCC)C=C8)=C(C9=C6C=C(C%10=CC(CCCCCC)=C(/C=C%11C(C(C=CC=C%12)=C%12C\%11=C(C#N)/C#N)=O)S%10)S9)C=C52)SC(C%13=CC(CCCCCC)=C(/C=C%14C(C(C=CC=C%15)=C%15C\%14=C(C#N)/C#N)=O)S%13)=C4,11.92,11.75,20.33,0.696,0.84,1.67,1648.36,5.59,3.92
CCCCCCC(C=C1)=CC=C1C2(C3=CC=C(CCCCCC)C=C3)C4=C(C5=CC(C6(C7=CC=C(CCCCCC)C=C7)C8=CC=C(CCCCCC)C=C8)=C(C9=C6C=C(C%10=CC(OCCCCCC)=C(/C=C%11C(C(C=CC=C%12)=C%12C\%11=C(C#N)/C#N)=O)S%10)S9)C=C52)SC(C%13=CC(OCCCCCC)=C(/C=C%14C(C(C=CC=C%15)=C%15C\%14=C(C#N)/C#N)=O)S%13)=C4,13.28,12.91,19.96,0.732,0.91,1.74,1680.35,5.54,3.8
CCCCCCC(C=C1)=CC=C1C2(C3=CC=C(CCCCCC)C=C3)C4=C(C5=CC(C6(C7=CC=C(CCCCCC)C=C7)C8=CC=C(CCCCCC)C=C8)=C(C9=C6C=C(C%10=CC(SCCCCCC)=C(/C=C%11C(C(C=CC=C%12)=C%12C\%11=C(C#N)/C#N)=O)S%10)S9)C=C52)SC(C%13=CC(SCCCCCC)=C(/C=C%14C(C(C=CC=C%15)=C%15C\%14=C(C#N)/C#N)=O)S%13)=C4,10.6,10.34,19.04,0.657,0.85,1.67,1712.48,5.57,3.9
CCCCCCC(C=C1)=CC=C1C2(C3=CC=C(CCCCCC)C=C3)C4=C(C5=CC=C(CC(CC)CCCC)S5)C6=C(C(C7=C6SC8=C7SC(/C=C9C(C%10=C(C)SC(C)=C%10C\9=C(C#N)\C#N)=O)=C8)(C%11=CC=C(CCCCCC)C=C%11)C%12=CC=C(CCCCCC)C=C%12)C(C%13=CC=C(CC(CC)CCCC)S%13)=C4C%14=C2C(SC(/C=C%15C(C%16=C(C)SC(C)=C%16C\%15=C(C#N)/C#N)=O)=C%17)=C%17S%14,9.6,9.28,15.67,0.637,0.968,1.76,1884.78,5.55,3.79
CCCCCCC(C=C1)=CC=C1C2(C3=CC=C(CCCCCC)C=C3)C4=C(C5=CC=C(CC(CC)CCCC)S5)C6=C(C(C7=C6SC8=C7SC(/C=C9C(C%10=C(C)SC=C%10C\9=C(C#N)\C#N)=O)=C8)(C%11=CC=C(CCCCCC)C=C%11)C%12=CC=C(CCCCCC)C=C%12)C(C%13=CC=C(CC(CC)CCCC)S%13)=C4C%14=C2C(SC(/C=C%15C(C%16=C(C)SC=C%16C\%15=C(C#N)/C#N)=O)=C%17)=C%17S%14,13.15,12.68,19.39,0.753,0.9,1.74,1856.73,5.6,3.86
CCCCCCC(C=C1)=CC=C1C2(C3=CC=C(CCCCCC)C=C3)C4=C(C5=CC=C(CC(CC)CCCC)S5)C6=C(C(C7=C6SC8=C7SC(/C=C9C(C%10=CSC=C%10C\9=C(C#N)\C#N)=O)=C8)(C%11=CC=C(CCCCCC)C=C%11)C%12=CC=C(CCCCCC)C=C%12)C(C%13=CC=C(CC(CC)CCCC)S%13)=C4C%14=C2C(SC(/C=C%15C(C%16=CSC=C%16C\%15=C(C#N)/C#N)=O)=C%17)=C%17S%14,11.87,11.5,18.95,0.729,0.86,1.73,1828.67,5.62,3.89
CCCCCCC(C=C1)=CC=C1C2(C3=CC=C(CCCCCC)C=C3)C4=C(C5=CC=C([Si](CCC)(CCC)CCC)S5)C6=C(C(C7=C6SC8=C7SC9=C8SC(/C=C%10C(C(C=C(F)C(F)=C%11)=C%11C\%10=C(C#N)\C#N)=O)=C9)(C%12=CC=C(CCCCCC)C=C%12)C%13=CC=C(CCCCCC)C=C%13)C(C%14=CC=C([Si](CCC)(CCC)CCC)S%14)=C4C%15=C2C(SC%16=C%17SC(/C=C%18C(C(C=C(F)C(F)=C%19)=C%19C\%18=C(C#N)/C#N)=O)=C%16)=C%17S%15,13.0,12.7,21.3,0.687,0.87,1.57,2089.01,5.56,3.99
CCCCCCC(C=C1)=CC=C1C2(C3=CC=C(CCCCCC)C=C3)C4=C(C=C(C5(CCCCCCCC)CCCCCCCC)C(C6=C5C(C7(CCCCCCCC)CCCCCCCC)=C(C8=CC(C(C(C=C9)=CC=C9CCCCCC)(C%10=C%11SC(/C=C%12/C(C%13=C(C%12=O)C=C(F)C(F)=C%13)=C(C#N)/C#N)=C%10)C(C=C%14)=CC=C%14CCCCCC)=C%11C=C78)S6)=C4)C%15=C2C=C(/C=C%16C(C(C=C(F)C(F)=C%17)=C%17C\%16=C(C#N)\C#N)=O)S%15,11.29,10.95,19.79,0.619,0.92,1.55,2018.86,5.51,3.96
CCCCCCC(C=C1)=CC=C1C2(C3=CC=C(CCCCCC)C=C3)C4=C(C=C(C5(CCCCCCCC)CCCCCCCC)C(C6=C5C(C7(CCCCCCCC)CCCCCCCC)=C(C8=CC(C(C(C=C9)=CC=C9CCCCCC)(C%10=C%11SC(/C=C%12/C(C%13=C(C%12=O)C=CC=C%13)=C(C#N)/C#N)=C%10)C(C=C%14)=CC=C%14CCCCCC)=C%11C=C78)S6)=C4)C%15=C2C=C(/C=C%16C(C(C=CC=C%17)=C%17C\%16=C(C#N)\C#N)=O)S%15,9.79,9.45,16.53,0.598,0.99,1.66,1946.9,5.5,3.84
CCCCCCC(C=C1)=CC=C1C2(C3=CC=C(CCCCCC)C=C3)C4=C(C=C(N5CC(CCCCCC)CCCCCCCC)C(C6=CC(C(C(C=C7)=CC=C7CCCCCC)(C8=C9SC(/C=C%10/C(C%11=C(C%10=O)C=C(F)C(F)=C%11)=C(C#N)/C#N)=C8)C(C=C%12)=CC=C%12CCCCCC)=C9C=C65)=C4)C%13=C2C=C(/C=C%14C(C(C=C(F)C(F)=C%15)=C%15C\%14=C(C#N)\C#N)=O)S%13,11.18,11.1,18.62,0.667,0.9,1.96,1701.28,5.95,3.99
CCCCCCC(C=C1)=CC=C1C2(C3=CC=C(CCCCCC)C=C3)C4=C(C=C(N5CC(CCCCCC)CCCCCCCC)C(C6=CC(C(C(C=C7)=CC=C7CCCCCC)(C8=C9SC(/C=C%10/C(C%11=C(C%10=O)C=CC=C%11)=C(C#N)/C#N)=C8)C(C=C%12)=CC=C%12CCCCCC)=C9C=C65)=C4)C%13=C2C=C(/C=C%14C(C(C=CC=C%15)=C%15C\%14=C(C#N)\C#N)=O)S%13,5.51,5.24,12.3,0.435,1.03,2.06,1629.32,5.63,3.57
CCCCCCC(C=C1)=CC=C1C2(C3=CC=C(CCCCCC)C=C3)C4=C(C=C(N5CCCCCCCC)C(C6=CC(C(C(C=C7)=CC=C7CCCCCC)(C8=C9SC(/C=C%10/C(C%11=C(C%10=O)C=CC=C%11)=C(C#N)/C#N)=C8)C(C=C%12)=CC=C%12CCCCCC)=C9C=C65)=C4)C%13=C2C=C(/C=C%14C(C(C=CC=C%15)=C%15C\%14=C(C#N)\C#N)=O)S%13,2.38,2.23,6.24,0.378,1.01,2.09,1517.11,5.63,3.54
CCCCCCC(C=C1)=CC=C1C2(C3=CC=C(CCCCCC)C=C3)C4=C(SC(C4=C5C6=CC=C(CC(CC)CCCC)S6)=C(C7=CC=C(CC(CCCC)CC)S7)C8=C5SC9=C8C(C%10=C9SC(/C=C%11/C(C%12=CSC(C)=C%12C%11=O)=C(C#N)/C#N)=C%10)(C%13=CC=C(CCCCCC)C=C%13)C%14=CC=C(CCCCCC)C=C%14)C%15=C2C=C(/C=C%16C(C%17=C(C)SC=C%17C\%16=C(C#N)/C#N)=O)S%15,13.18,12.72,19.52,0.747,0.904,1.73,1856.73,5.59,3.86
CCCCCCC(C=C1)=CC=C1C2(C3=CC=C(CCCCCC)C=C3)C4=C(SC(C4=C5C6=CC=C(CC(CC)CCCC)S6)=C(C7=CC=C(CC(CCCC)CC)S7)C8=C5SC9=C8C(C%10=C9SC(/C=C%11/C(C(C=C%12F)=C(C%11=O)C=C%12F)=C(C#N)/C#N)=C%10)(C%13=CC=C(CCCCCC)C=C%13)C%14=CC=C(CCCCCC)C=C%14)C%15=C2C=C(/C=C%16C(C(C=C(F)C(F)=C%17)=C%17C\%16=C(C#N)/C#N)=O)S%15,9.61,9.4,18.12,0.711,0.746,1.65,1888.59,5.57,3.92
CCCCCCC(C=C1)=CC=C1C2(C3=CC=C(CCCCCC)C=C3)C4=C(SC(C4=C5OCC(CC)CCCC)=C(OCC(CCCC)CC)C6=C5SC7=C6C(C8=C7SC(/C=C9/C(C%10=CSC(C)=C%10C9=O)=C(C#N)/C#N)=C8)(C%11=CC=C(CCCCCC)C=C%11)C%12=CC=C(CCCCCC)C=C%12)C%13=C2C=C(/C=C%14C(C%15=C(C)SC=C%15C\%14=C(C#N)/C#N)=O)S%13,10.96,10.48,18.6,0.684,0.862,1.48,1724.48,5.42,3.94
CCCCCCC(C=C1)=CC=C1C2(C3=CC=C(CCCCCC)C=C3)C4=C(SC5=C4SC6=C5C(C7=C6SC8=C7SC(/C=C9C(C(C=C(F)C(F)=C%10)=C%10C\9=C(C#N)\C#N)=O)=C8)(C%11=CC=C(CCCCCC)C=C%11)C%12=CC=C(CCCCCC)C=C%12)C%13=C2C(SC(/C=C%14C(C(C=C(F)C(F)=C%15)=C%15C\%14=C(C#N)/C#N)=O)=C%16)=C%16S%13,10.8,10.8,24.7,0.67,0.65,1.29,1562.02,5.42,4.13
CCCCCCC(C=C1)=CC=C1C2(C3=CC=C(CCCCCC)C=C3)C4=C(SC5=C4SC6=C5C(C7=C6SC8=C7SC(/C=C9C(C(C=CC(F)=C%10)=C%10C\9=C(C#N)\C#N)=O)=C8)(C%11=CC=C(CCCCCC)C=C%11)C%12=CC=C(CCCCCC)C=C%12)C%13=C2C(SC(/C=C%14C(C(C=CC(F)=C%15)=C%15C\%14=C(C#N)/C#N)=O)=C%16)=C%16S%13,12.1,11.9,24.73,0.678,0.722,1.44,1526.04,5.42,3.97
CCCCCCC(C=C1)=CC=C1C2(C3=CC=C(CCCCCC)C=C3)C4=CC5=C(C(C6=C5SC(/C(C#N)=C(C#N)\C#N)=C6)(C7=CC=C(CCCCCC)C=C7)C8=CC=C(CCCCCC)C=C8)C=C4C9=C2C=C(/C(C#N)=C(C#N)/C#N)S9,2.84,2.61,11.02,0.53,0.49,1.86,1109.55,6.04,4.18
CCCCCCC(C=C1)=CC=C1C2(C3=CC=C(CCCCCC)C=C3)C4=CC5=C(C(C6=C5SC(/C=C(C#N)\C#N)=C6)(C7=CC=C(CCCCCC)C=C7)C8=CC=C(CCCCCC)C=C8)C=C4C9=C2C=C(/C=C(C#N)/C#N)S9,3.63,3.2,8.51,0.47,0.91,2.16,1059.53,5.81,3.65
CCCCCCC(C=C1)=CC=C1C2(C3=CC=C(CCCCCC)C=C3)C4=CC5=C(C(C6=C5SC(/C=C7C(C(C=C(F)C(F)=C8)=C8C\7=C(C#N)\C#N)=O)=C6)(C9=CC=C(CCCCCC)C=C9)C%10=CC=C(CCCCCC)C=C%10)C=C4C%11=C2C=C(/C=C%12C(C(C=C(F)C(F)=C%13)=C%13C\%12=C(C#N)/C#N)=O)S%11,5.61,5.31,13.43,0.621,0.641,1.77,1387.75,5.82,4.05
CCCCCCC(C=C1)=CC=C1C2(C3=CC=C(CCCCCC)C=C3)C4=CC5=C(C(C6=C5SC(/C=C7C(C8=CSC=C8C\7=C(C#N)\C#N)=O)=C6)(C9=CC=C(CCCCCC)C=C9)C%10=CC=C(CCCCCC)C=C%10)C=C4C%11=C2C=C(C=C%12C(C%13=CSC=C%13/C%12=C(C#N)\C#N)=O)S%11,7.4,6.9,13.9,0.54,0.98,1.97,1327.84,5.890000000000001,3.93
CCCCCCC(C=C1)=CC=C1C2(C3=CC=C(CCCCCC)C=C3)C4=CC5=C(C(C6=C5SC(C(C7=NN(CCCCCCCC)N=C78)=CC=C8/C=C9SC(N(C/9=O)CC)=O)=C6)(C%10=CC=C(CCCCCC)C=C%10)C%11=CC=C(CCCCCC)C=C%11)C=C4C%12=C2C=C(C%13=CC=C(/C=C%14C(N(CC)C(S\%14)=O)=O)C%15=NN(CCCCCCCC)N=C%13%15)S%12,4.5,4.36,6.15,0.6,1.22,2.05,1676.41,5.43,3.38
CCCCCCC(C=C1)=CC=C1C2(C3=CC=C(CCCCCC)C=C3)C4=CC5=C(C(C6=C5SC(C(C7=NN(CCCCCCCC)N=C78)=CC=C8/C=C9SC(N(C/9=O)CC)=S)=C6)(C%10=CC=C(CCCCCC)C=C%10)C%11=CC=C(CCCCCC)C=C%11)C=C4C%12=C2C=C(C%13=CC=C(/C=C%14C(N(CC)C(S\%14)=S)=O)C%15=NN(CCCCCCCC)N=C%13%15)S%12,5.24,5.24,7.34,0.7,1.02,1.96,1708.53,5.51,3.55
CCCCCCC(C=C1)=CC=C1C2(C3=CC=C(CCCCCC)C=C3)C4=CC5=C(C(C6=C5SC(C(C7=NSN=C78)=CC=C8/C=C9SC(N(C/9=O)CCC)=S)=C6)(C%10=CC=C(CCCCCC)C=C%10)C%11=CC=C(CCCCCC)C=C%11)C=C4C%12=C2C=C(C%13=CC=C(/C=C%14C(N(CCC)C(S\%14)=S)=O)C%15=NSN=C%13%15)S%12,5.16,4.86,8.4,0.55,1.1,1.65,1546.25,5.52,3.87
CCCCCCC(C=C1)=CC=C1C2(C3=CC=C(CCCCCC)C=C3)C4=CC5=C(C(C6=C5SC(C7=CC(F)=C(C8=CC=C(/C=C9S/C(N(CCCCCCCC)C/9=O)=C(C#N)/C#N)S8)C%10=NSN=C%107)=C6)(C%11=CC=C(CCCCCC)C=C%11)C%12=CC=C(CCCCCC)C=C%12)C=C4C%13=C2C=C(C%14=CC(F)=C(C%15=NSN=C%14%15)C(S%16)=CC=C%16/C=C%17C(N(/C(S\%17)=C(C#N)/C#N)CCCCCCCC)=O)S%13,9.14,8.92,15.18,0.576,1.02,1.82,1950.71,5.47,3.65
CCCCCCC(C=C1)=CC=C1C2(C3=CC=C(CCCCCC)C=C3)C4=CC5=C(C(C6=C5SC(C7=CC=C(/C(C#N)=C(C#N)\C#N)S7)=C6)(C8=CC=C(CCCCCC)C=C8)C9=CC=C(CCCCCC)C=C9)C=C4C%10=C2C=C(C%11=CC=C(/C(C#N)=C(C#N)/C#N)S%11)S%10,3.57,3.42,11.98,0.5,0.6,1.52,1273.79,5.58,4.06
CCCCCCC(C=C1)=CC=C1C2(C3=CC=C(CCCCCC)C=C3)C4=CC5=C(C(C6=C5SC(C7=CC=C(/C=C(C#N)/C#N)C8=NSN=C87)=C6)(C9=CC=C(CCCCCC)C=C9)C%10=CC=C(CCCCCC)C=C%10)C=C4C%11=C2C=C(C%12=CC=C(/C=C(C#N)/C#N)C%13=NSN=C%13%12)S%11,4.26,4.19,10.1,0.551,0.766,1.8,1327.84,5.5,3.785
CCCCCCC(C=C1)=CC=C1C2(C3=CC=C(CCCCCC)C=C3)C4=CC5=C(C(C6=C5SC(C7=CC=C(/C=C8C(C(C=C(F)C(F)=C9)=C9C\8=C(C#N)\C#N)=O)S7)=C6)(C%10=CC=C(CCCCCC)C=C%10)C%11=CC=C(CCCCCC)C=C%11)C=C4C%12=C2C=C(C%13=CC=C(/C=C%14/C(C(C=C%15F)=C(C%14=O)C=C%15F)=C(C#N)/C#N)S%13)S%12,8.85,8.75,18.51,0.59,0.81,1.54,1551.99,5.57,4.03
CCCCCCC(C=C1)=CC=C1C2(C3=CC=C(CCCCCC)C=C3)C4=CC5=C(C(C6=C5SC(C7=CC=C(/C=C8C(C(C=C(F)C(F)=C9)=C9C\8=C(C#N)\C#N)=O)S7)=C6OCCCCCC)(C%10=CC=C(CCCCCC)C=C%10)C%11=CC=C(CCCCCC)C=C%11)C=C4C%12=C2C(OCCCCCC)=C(C%13=CC=C(/C=C%14/C(C(C=C%15F)=C(C%14=O)C=C%15F)=C(C#N)/C#N)S%13)S%12,12.79,12.57,20.87,0.72,0.85,1.6,1752.32,5.54,3.94
CCCCCCC(C=C1)=CC=C1C2(C3=CC=C(CCCCCC)C=C3)C4=CC5=C(C(C6=C5SC(C7=CC=C(/C=C8C(C(C=CC=C9)=C9C\8=C(C#N)\C#N)=O)S7)=C6)(C%10=CC=C(CCCCCC)C=C%10)C%11=CC=C(CCCCCC)C=C%11)C=C4C%12=C2C=C(C%13=CC=C(/C=C%14C(C(C=CC=C%15)=C%15C\%14=C(C#N)\C#N)=O)S%13)S%12,3.93,3.93,8.33,0.523,0.9,1.58,1480.03,5.43,3.85
CCCCCCC(C=C1)=CC=C1C2(C3=CC=C(CCCCCC)C=C3)C4=CC5=C(C(C6=C5SC7=C6N(CC(CCCC)CCCCCC)C8=C7SC(/C=C9C(C(C=C(Cl)C(Cl)=C%10)=C%10C\9=C(C#N)\C#N)=O)=C8)(C%11=CC=C(CCCCCC)C=C%11)C%12=CC=C(CCCCCC)C=C%12)C=C4C%13=C2C(N(CC(CCCCCC)CCCC)C%14=C%15SC(/C=C%16C(C(C=C(Cl)C(Cl)=C%17)=C%17C\%16=C(C#N)/C#N)=O)=C%14)=C%15S%13,13.4,13.0,22.2,0.74,0.813,1.56,1980.45,5.51,3.95
CCCCCCC(C=C1)=CC=C1C2(C3=CC=C(CCCCCC)C=C3)C4=CC5=C(C(C6=C5SC7=C6N(CC(CCCC)CCCCCC)C8=C7SC(/C=C9C(C(C=C(F)C(F)=C%10)=C%10C\9=C(C#N)\C#N)=O)=C8)(C%11=CC=C(CCCCCC)C=C%11)C%12=CC=C(CCCCCC)C=C%12)C=C4C%13=C2C(N(CC(CCCCCC)CCCC)C%14=C%15SC(/C=C%16C(C(C=C(F)C(F)=C%17)=C%17C\%16=C(C#N)/C#N)=O)=C%14)=C%15S%13,11.1,10.7,19.8,0.671,0.835,1.6,1914.64,5.54,3.94
CCCCCCC(C=C1)=CC=C1C2(C3=CC=C(CCCCCC)C=C3)C4=CC5=C(C(C6=C5SC7=C6N(CC(CCCC)CCCCCC)C8=C7SC(/C=C9C(C(C=CC=C%10)=C%10C\9=C(C#N)\C#N)=O)=C8)(C%11=CC=C(CCCCCC)C=C%11)C%12=CC=C(CCCCCC)C=C%12)C=C4C%13=C2C(N(CC(CCCCCC)CCCC)C%14=C%15SC(/C=C%16C(C(C=CC=C%17)=C%17C\%16=C(C#N)/C#N)=O)=C%14)=C%15S%13,3.98,3.81,7.16,0.586,0.95,1.65,1842.68,5.47,3.82
CCCCCCC(C=C1)=CC=C1C2(C3=CC=C(CCCCCC)C=C3)C4=CC5=C(C(C6=C5SC7=C6N(CCCCCCCC)C8=C7SC(/C=C9C(C(C=C(F)C(F)=C%10)=C%10C\9=C(C#N)\C#N)=O)=C8)(C%11=CC=C(CCCCCC)C=C%11)C%12=CC=C(CCCCCC)C=C%12)C=C4C%13=C2C(N(CCCCCCCC)C%14=C%15SC(/C=C%16/C(C%17=C(C%16=O)C=C(F)C(F)=C%17)=C(C#N)\C#N)=C%14)=C%15S%13,13.13,13.08,21.61,0.715,0.85,1.48,1802.42,5.42,3.94
CCCCCCC(C=C1)=CC=C1C2(C3=CC=C(CCCCCC)C=C3)C4=CC5=C(C(C6=C5SC7=C6N(CCCCCCCC)C8=C7SC(/C=C9C(C(C=C(F)C(F)=C%10)=C%10C\9=C(C#N)\C#N)=O)=C8)(C%11=CC=C(CCCCCC)C=C%11)C%12=CC=C(CCCCCC)C=C%12)C=C4C%13=C2C(N(CCCCCCCC)C%14=C%15SC(/C=C%16C(C(C=C(F)C(F)=C%17)=C%17C\%16=C(C#N)/C#N)=O)=C%14)=C%15S%13,13.1,12.8,21.8,0.732,0.82,1.48,1802.42,5.42,3.94
CCCCCCC(C=C1)=CC=C1C2(C3=CC=C(CCCCCC)C=C3)C4=CC5=C(C(C6=C5SC7=C6N(CCCCCCCC)C8=C7SC(/C=C9C(C(C=CC=C%10)=C%10C\9=C(C#N)\C#N)=O)=C8)(C%11=CC=C(CCCCCC)C=C%11)C%12=CC=C(CCCCCC)C=C%12)C=C4C%13=C2C(N(CCCCCCCC)C%14=C%15SC(/C=C%16/C(C%17=C(C%16=O)C=CC=C%17)=C(C#N)\C#N)=C%14)=C%15S%13,4.31,4.26,8.55,0.525,0.96,1.54,1730.46,5.36,3.82
CCCCCCC(C=C1)=CC=C1C2(C3=CC=C(CCCCCC)C=C3)C4=CC5=C(C(C6=C5SC7=C6SC(/C=C8C(C(C(OC)=CC=C9)=C9C\8=C(C#N)\C#N)=O)=C7)(C%10=CC=C(CCCCCC)C=C%10)C%11=CC=C(CCCCCC)C=C%11)C=C4C%12=C2C(SC(/C=C%13C(C(C(OC)=CC=C%14)=C%14C\%13=C(C#N)/C#N)=O)=C%15)=C%15S%12,7.9,7.5,14.69,0.56,0.96,1.68,1488.01,5.49,3.81
CCCCCCC(C=C1)=CC=C1C2(C3=CC=C(CCCCCC)C=C3)C4=CC5=C(C(C6=C5SC7=C6SC(/C=C8C(C(C=C(C)C(C)=C9)=C9C\8=C(C#N)\C#N)=O)=C7)(C%10=CC=C(CCCCCC)C=C%10)C%11=CC=C(CCCCCC)C=C%11)C=C4C%12=C2C(SC(/C=C%13C(C(C=C(C)C(C)=C%14)=C%14C\%13=C(C#N)/C#N)=O)=C%15)=C%15S%12,11.29,10.79,16.48,0.706,0.97,1.63,1484.06,5.57,3.955
CCCCCCC(C=C1)=CC=C1C2(C3=CC=C(CCCCCC)C=C3)C4=CC5=C(C(C6=C5SC7=C6SC(/C=C8C(C(C=C(Cl)C(Cl)=C9)=C9C\8=C(C#N)\C#N)=O)=C7)(C%10=CC=C(CCCCCC)C=C%10)C%11=CC=C(CCCCCC)C=C%11)C=C4C%12=C2C(SC(/C=C%13C(C(C=C(Cl)C(Cl)=C%14)=C%14C\%13=C(C#N)/C#N)=O)=C%15)=C%15S%12,13.45,13.18,22.67,0.752,0.79,1.66,1565.72,5.696,4.122
CCCCCCC(C=C1)=CC=C1C2(C3=CC=C(CCCCCC)C=C3)C4=CC5=C(C(C6=C5SC7=C6SC(/C=C8C(C(C=C(F)C(F)=C9)=C9C\8=C(C#N)\C#N)=O)=C7)(C%10=CC=C(CCCCCC)C=C%10)C%11=CC=C(CCCCCC)C=C%11)C=C4C%12=C2C(SC(/C=C%13C(C(C=C(F)C(F)=C%14)=C%14C\%13=C(C#N)/C#N)=O)=C%15)=C%15S%12,14.8,14.4,25.2,0.685,0.83,1.45,1499.92,5.674067796610169,4.128813559322034
CCCCCCC(C=C1)=CC=C1C2(C3=CC=C(CCCCCC)C=C3)C4=CC5=C(C(C6=C5SC7=C6SC(/C=C8C(C(C=C(F)C(F)=C9)=C9C\8=C(C#N)\C#N)=O)=C7)(C%10=CC=C(CCCCCC)C=C%10)C%11=CC=C(CCCCCC)C=C%11)C=C4C%12=C2C(SC(/C=C%13C(C(C=CC=C%14)=C%14C\%13=C(C#N)/C#N)=O)=C%15)=C%15S%12,10.28,9.97,19.06,0.688,0.78,1.6,1463.94,5.67,4.07
CCCCCCC(C=C1)=CC=C1C2(C3=CC=C(CCCCCC)C=C3)C4=CC5=C(C(C6=C5SC7=C6SC(/C=C8C(C(C=C(F)C(F)=C9)=C9C\8=C(C#N)\C#N)=O)=C7)(C%10=CC=C(CCCCCC)C=C%10)C%11=CC=C(CCCCCC)C=C%11)C=C4C%12=C2C(SC(C%13=CC=C(C%14=C(C#N)C(C#N)=C(C(S%15)=CC=C%15C%16=CC(S%17)=C(S%16)C%18=C%17C%19=C(C(C%20=CC=C(CCCCCC)C=C%20)%18C%21=CC=C(CCCCCC)C=C%21)C=C%22C(C(C%23=C%22SC%24=C%23SC(/C=C%25C(C(C=C(F)C(F)=C%26)=C%26C\%25=C(C#N)/C#N)=O)=C%24)(C%27=CC=C(CCCCCC)C=C%27)C%28=CC=C(CCCCCC)C=C%28)=C%19)C%29=NSN=C%29%14)S%13)=C%30)=C%30S%12,12.8,12.5,20.7,0.708,0.85,1.38,1866.42,5.47,3.99
CCCCCCC(C=C1)=CC=C1C2(C3=CC=C(CCCCCC)C=C3)C4=CC5=C(C(C6=C5SC7=C6SC(/C=C8C(C(C=C(F)C(F)=C9)=C9C\8=C(C#N)\C#N)=O)=C7)(C%10=CC=C(CCCCCC)C=C%10)C%11=CC=C(CCCCCC)C=C%11)C=C4C%12=C2C(SC(C%13=CC=C(C%14=C(F)C(F)=C(C(S%15)=CC=C%15C%16=CC(S%17)=C(S%16)C%18=C%17C%19=C(C(C%20=CC=C(CCCCCC)C=C%20)%18C%21=CC=C(CCCCCC)C=C%21)C=C%22C(C(C%23=C%22SC%24=C%23SC(/C=C%25C(C(C=C(F)C(F)=C%26)=C%26C\%25=C(C#N)/C#N)=O)=C%24)(C%27=CC=C(CCCCCC)C=C%27)C%28=CC=C(CCCCCC)C=C%28)=C%19)C%29=NSN=C%29%14)S%13)=C%30)=C%30S%12,7.27,7.08,13.18,0.61,0.85,1.54,2851.86,5.46,3.92
CCCCCCC(C=C1)=CC=C1C2(C3=CC=C(CCCCCC)C=C3)C4=CC5=C(C(C6=C5SC7=C6SC(/C=C8C(C(C=C(F)C(F)=C9)=C9C\8=C(C#N)\C#N)=O)=C7CCCCCC)(C%10=CC=C(CCCCCC)C=C%10)C%11=CC=C(CCCCCC)C=C%11)C=C4C%12=C2C(SC(/C=C%13C(C(C=C(F)C(F)=C%14)=C%14C\%13=C(C#N)/C#N)=O)=C%15CCCCCC)=C%15S%12,14.47,14.32,21.87,0.729,0.898,1.58,1668.24,5.75,4.17
CCCCCCC(C=C1)=CC=C1C2(C3=CC=C(CCCCCC)C=C3)C4=CC5=C(C(C6=C5SC7=C6SC(/C=C8C(C(C=C(OC)C(OC)=C9)=C9C\8=C(C#N)\C#N)=O)=C7)(C%10=CC=C(CCCCCC)C=C%10)C%11=CC=C(CCCCCC)C=C%11)C=C4C%12=C2C(SC(/C=C%13C(C(C=CC=C%14)=C%14C\%13=C(C#N)/C#N)=O)=C%15)=C%15S%12,12.07,11.87,18.11,0.715,0.93,1.69,1488.01,5.61,3.92
CCCCCCC(C=C1)=CC=C1C2(C3=CC=C(CCCCCC)C=C3)C4=CC5=C(C(C6=C5SC7=C6SC(/C=C8C(C(C=C(OC)C=C9)=C9C\8=C(C#N)\C#N)=O)=C7)(C%10=CC=C(CCCCCC)C=C%10)C%11=CC=C(CCCCCC)C=C%11)C=C4C%12=C2C(SC(/C=C%13C(C(C=C(OC)C=C%14)=C%14C\%13=C(C#N)/C#N)=O)=C%15)=C%15S%12,10.8,10.5,16.38,0.68,0.97,1.72,1488.01,5.52,3.8
CCCCCCC(C=C1)=CC=C1C2(C3=CC=C(CCCCCC)C=C3)C4=CC5=C(C(C6=C5SC7=C6SC(/C=C8C(C(C=CC(Br)=C9)=C9C\8=C(C#N)\C#N)=O)=C7)(C%10=CC=C(CCCCCC)C=C%10)C%11=CC=C(CCCCCC)C=C%11)C=C4C%12=C2C(SC(/C=C%13C(C(C=CC(Br)=C%14)=C%14C\%13=C(C#N)/C#N)=O)=C%15)=C%15S%12,9.4,9.1,15.4,0.66,0.93,1.53,1585.75,5.73,4.2
CCCCCCC(C=C1)=CC=C1C2(C3=CC=C(CCCCCC)C=C3)C4=CC5=C(C(C6=C5SC7=C6SC(/C=C8C(C(C=CC(C#CC)=C9)=C9C\8=C(C#N)\C#N)=O)=C7)(C%10=CC=C(CCCCCC)C=C%10)C%11=CC=C(CCCCCC)C=C%11)C=C4C%12=C2C(SC(/C=C%13C(C(C=CC(C#CC)=C%14)=C%14C\%13=C(C#N)/C#N)=O)=C%15)=C%15S%12,10.9,10.3,16.5,0.67,0.989,1.73,1504.05,5.63,3.9
CCCCCCC(C=C1)=CC=C1C2(C3=CC=C(CCCCCC)C=C3)C4=CC5=C(C(C6=C5SC7=C6SC(/C=C8C(C(C=CC(C#CC9=CC=CC=C9)=C%10)=C%10C\8=C(C#N)\C#N)=O)=C7)(C%11=CC=C(CCCCCC)C=C%11)C%12=CC=C(CCCCCC)C=C%12)C=C4C%13=C2C(SC(/C=C%14C(C(C=CC(C#CC%15=CC=CC=C%15)=C%16)=C%16C\%14=C(C#N)/C#N)=O)=C%17)=C%17S%13,12.6,12.2,17.5,0.73,0.986,1.78,1628.2,5.69,3.91
CCCCCCC(C=C1)=CC=C1C2(C3=CC=C(CCCCCC)C=C3)C4=CC5=C(C(C6=C5SC7=C6SC(/C=C8C(C(C=CC(C)=C9)=C9C\8=C(C#N)\C#N)=O)=C7)(C%10=CC=C(CCCCCC)C=C%10)C%11=CC=C(CCCCCC)C=C%11)C=C4C%12=C2C(SC%13=C%14SC(/C=C%15C(C(C=C(C)C=C%16)=C%16C\%15=C(C#N)/C#N)=O)=C%13)=C%14S%12,12.43,12.06,17.11,0.789,0.92,1.63,1512.09,5.54,3.91
CCCCCCC(C=C1)=CC=C1C2(C3=CC=C(CCCCCC)C=C3)C4=CC5=C(C(C6=C5SC7=C6SC(/C=C8C(C(C=CC(C)=C9)=C9C\8=C(C#N)\C#N)=O)=C7)(C%10=CC=C(CCCCCC)C=C%10)C%11=CC=C(CCCCCC)C=C%11)C=C4C%12=C2C(SC(/C=C%13C(C(C=CC(C)=C%14)=C%14C\%13=C(C#N)/C#N)=O)=C%15)=C%15S%12,12.1,11.68,17.63,0.69,0.96,1.62,1456.01,5.572820512820513,3.962307692307693
CCCCCCC(C=C1)=CC=C1C2(C3=CC=C(CCCCCC)C=C3)C4=CC5=C(C(C6=C5SC7=C6SC(/C=C8C(C(C=CC(C)=C9)=C9C\8=C(C#N)\C#N)=O)=C7)(C%10=CC=C(CCCCCC)C=C%10)C%11=CC=C(CCCCCC)C=C%11)C=C4C%12=C2C=C(/C=C%13C(C(C=C(C)C=C%14)=C%14C\%13=C(C#N)/C#N)=O)S%12,11.23,10.99,15.97,0.761,0.924,1.72,1399.93,5.633333333333333,3.8966666666666665
CCCCCCC(C=C1)=CC=C1C2(C3=CC=C(CCCCCC)C=C3)C4=CC5=C(C(C6=C5SC7=C6SC(/C=C8C(C(C=CC(Cl)=C9)=C9C\8=C(C#N)\C#N)=O)=C7)(C%10=CC=C(CCCCCC)C=C%10)C%11=CC=C(CCCCCC)C=C%11)C=C4C%12=C2C(SC(/C=C%13C(C(C=CC(Cl)=C%14)=C%14C\%13=C(C#N)/C#N)=O)=C%15)=C%15S%12,13.74,13.65,19.8,0.75,0.92,1.68,1496.84,5.695,4.0725
CCCCCCC(C=C1)=CC=C1C2(C3=CC=C(CCCCCC)C=C3)C4=CC5=C(C(C6=C5SC7=C6SC(/C=C8C(C(C=CC(F)=C9)=C9C\8=C(C#N)\C#N)=O)=C7)(C%10=CC=C(CCCCCC)C=C%10)C%11=CC=C(CCCCCC)C=C%11)C=C4C%12=C2C(SC(/C=C%13C(C(C=CC(F)=C%14)=C%14C\%13=C(C#N)/C#N)=O)=C%15)=C%15S%12,13.68,13.34,19.35,0.76,0.93,1.7,1463.94,5.652,4.061
CCCCCCC(C=C1)=CC=C1C2(C3=CC=C(CCCCCC)C=C3)C4=CC5=C(C(C6=C5SC7=C6SC(/C=C8C(C(C=CC(I)=C9)=C9C\8=C(C#N)\C#N)=O)=C7)(C%10=CC=C(CCCCCC)C=C%10)C%11=CC=C(CCCCCC)C=C%11)C=C4C%12=C2C(SC(/C=C%13C(C(C=CC(I)=C%14)=C%14C\%13=C(C#N)/C#N)=O)=C%15)=C%15S%12,8.9,8.3,14.5,0.65,0.95,1.54,1679.75,5.68,4.14
CCCCCCC(C=C1)=CC=C1C2(C3=CC=C(CCCCCC)C=C3)C4=CC5=C(C(C6=C5SC7=C6SC(/C=C8C(C(C=CC(OC)=C9)=C9C\8=C(C#N)\C#N)=O)=C7)(C%10=CC=C(CCCCCC)C=C%10)C%11=CC=C(CCCCCC)C=C%11)C=C4C%12=C2C(SC(/C=C%13C(C(C=CC(OC)=C%14)=C%14C\%13=C(C#N)/C#N)=O)=C%15)=C%15S%12,11.9,11.5,17.53,0.73,0.93,1.63,1488.01,5.49,3.86
